Repository: HiroshanGunawardane/LMPA_Composite

# DMA Composite Material Analysis

MATLAB and Python scripts for processing dynamic mechanical analysis (DMA) data from composite elastomer samples, extracting Young’s modulus, comparing materials across filler concentrations, and fitting simple composite-modulus models.

This repository contains two main analysis pipelines:

1. **MEMS/CERR/Ecoflex pipeline** based on exported `.txt` files in `ss0`, `ss80`, and `ts`
2. **FM/Ecoflex pipeline** based on raw `.csv` files in `DMA_FM`

It also includes downstream scripts for:

- pooled material comparison plots
- statistical testing
- Guth and Tsai model fitting
- thesis/paper-ready summary figures

---

## What this code does

At a high level, the workflow is:

**raw DMA files → exported text/CSV → averaged curves → Young’s modulus summary tables → comparison plots → model fitting/statistics**

More specifically, the code can:

- batch-export DMA files from Universal Analysis using GUI automation
- load DMA stress-strain and temperature-sweep data
- group files by material, concentration, and test type
- average repeated samples onto a common strain or temperature axis
- estimate Young’s modulus from the linear part of room-temperature stress-strain curves
- calculate standard errors across samples
- generate publication-style plots
- fit simple analytical composite models (Guth and Tsai)
- run nonparametric statistical tests across materials/concentrations

---

## Main entry points

### 1) `mems_analysis.m`
Primary script for the **CERR 117 / CERR 158 / Ecoflex 50** dataset.

It:

- reads exported DMA `.txt` files from:
  - `ss0/export`
  - `ss80/export`
  - `ts/export`
- parses filenames to identify:
  - material
  - concentration
  - test type
  - sample number
- applies configured temperature offsets for selected materials
- averages repeated curves
- generates stress-strain and temperature-sweep plots
- calculates room-temperature Young’s modulus from `ss0`
- writes processed results into `output_matlab/`

### 2) `dma_analysis.m`
Primary script for the **FM/Ecoflex** dataset stored as `.csv` files in `DMA_FM/`.

It:

- parses FM filenames
- separates room-temperature stress-strain, elevated-temperature stress-strain, and temperature sweep tests
- calculates Young’s modulus from a configurable strain window
- saves combined plots and summary tables
- writes results into `output_matlab/`

### 3) `compare_E.m`
Combines the processed FM and CERR summary tables and generates cross-material modulus comparisons.

### 4) `FinalCodeFoeThesis.m`
Builds final grouped bar charts and compares experimental data against Guth and Tsai model predictions.

### 5) `StatTest.m` / `stat_test.m`
Runs statistical comparisons on Young’s modulus values.

### 6) `GuthFit*.m`, `TsaiFit*.m`, `GuthModelOptimizationAll.m`, `TsaiModelOptiizationAll.m`
Fits or optimizes parameters for composite modulus models for specific materials or combined datasets.

### 7) `automate_dma.py`
Optional helper script that uses `pyautogui` to automate **Universal Analysis** GUI export steps.

This is useful for bulk-exporting DMA raw files to `.txt`, but it is highly system-specific and usually needs editing before use.

---

## Repository structure

```text
.
├── ss0/
│   └── export/                  # exported room-temperature DMA text files
├── ss80/
│   └── export/                  # exported elevated-temperature DMA text files
├── ts/
│   └── export/                  # exported temperature-sweep DMA text files
├── DMA_FM/                      # FM/Ecoflex raw CSV files
├── output_matlab/               # processed tables and plots
├── output_python/               # previously generated Python-side plots
├── mems_analysis.m              # main MEMS/CERR/Ecoflex analysis
├── dma_analysis.m               # main FM analysis

## Input data expectations

### Expected filename patterns

For CERR materials:

```text
cerr_117_10v_ss0_s1.txt
cerr_158_30v_ts_s2.txt
```

For Ecoflex:

```text
ecoflex_50_ss0_s1.txt
ecoflex_50_ts_s2.txt
```

### File content assumptions

The exported text files are expected to:

- contain a `StartOfData` marker, or at least readable numeric rows after header lines
- have consistent column counts
- follow the column order hard-coded in `mems_analysis.m`

Important columns used by the script are:

- temperature
- storage modulus
- stress
- strain

---

## FM CSV files

`dma_analysis.m` expects `.csv` files in `DMA_FM/` with names similar to:

```text
20240823_fm10v_eco50_ss0room_s3_t2_gyan.csv
20240717_fm40v_eco50_ts30-80_s1_t1_gyan.csv
```

### Required CSV columns

For stress-strain processing, it looks for either:

- `Static Strain Corrected` and `Static Stress Corrected`

or, as a fallback:

- `Static Strain` and `Static Stress`

For temperature sweeps, it looks for:

- `Sample Temperature`
- `Storage Modulus`

---

### Step 3 — Process FM CSV data
In MATLAB:

```matlab
dma_analysis
```

Before running, update the hard-coded paths:

- `dataFolderPath`
- `outputCsvPath`

File: DMA_FM/20240708_fm30v_eco50_ss0room_s1_t4_gyan.csv
Time,Sample Temperature,Program Temperature,Frequency,Raw Dynamic Force,Raw Static Force,In-Phase Angle,Out-Of-Phase Angle,Zero Displacement,Min Displacement,Max Displacement,Spring Stiffness,C*,Measured Tan Delta,Corrected Total Tan Delta,Corrected Total Delta,Stiffness*,Total Stiffness',Stiffness Less Spring,Inertia,Sample Stiffness',Ratio of Sample to Total Stiffness,Total Stiffness'',Sample Stiffness'',Total Applied Static Force,Static Force,Static Force Corrected,Static Displacement,Static Displacement Corrected,Static Stress,Static Stress Corrected,Static Strain,Static Strain Corrected,Dynamic Force,Displacement Amplitude,Dynamic Stress,Dynamic Strain,Storage Modulus,Loss Modulus,Tan Delta,Loss Viscosity,Storage Viscosity,Complex Viscosity,Shear Storage Modulus,Shear Loss Modulus,Complex Modulus,Shear Complex Modulus, 
0.000000,22.962500,22.000000,1.000001,0.000000,2047.000000,-530.375000,-102.875000,36443537.625000,35578.125000,35601.750000,0.000041,540.260036,0.193967,0.180670,0.178742,0.000000,0.000000,-2477.927074,1.850475,-2476.076599,-1338.076368,0.000000,-1.851852,0.000000,0.131858,0.000000,0.053213,0.000000,23214.447998,0.000000,0.010643,0.000000,-0.000000,0.000026,-0.000000,0.000005,1.000000,0.000748,0.000748,0.000119,0.159155,0.159155,0.370370,0.000277,1.000000,0.370370, 
0.062659,22.900000,22.000000,1.000001,0.000000,2050.000000,-506.125000,-153.625000,36599090.375000,35705.750000,35782.000000,0.000041,528.926419,0.303532,0.289556,0.281848,0.000000,0.000000,-2475.170353,1.850475,-2473.319878,-1336.586631,0.000000,-1.849792,0.017698,0.126093,0.005765,0.058093,0.004880,22199.432260,1015.015738,0.011619,0.000976,-0.000000,0.000025,-0.000000,0.000005,1.000000,0.000748,0.000748,0.000119,0.159155,0.159155,0.370370,0.000277,1.000000,0.370370, 
0.126491,22.900000,22.000000,1.000001,0.000000,2060.000000,243.625000,-400.125000,37167607.375000,36198.000000,36462.375000,0.000041,468.458276,-1.642381,-1.690902,-1.036724,0.000000,0.000000,-2465.768703,1.850475,-2463.918228,-1331.505962,-0.000000,-1.842766,0.076692,0.110534,0.021324,0.075930,0.022717,19460.147355,3754.300643,0.015186,0.004543,-0.000000,0.000012,-0.000000,0.000002,1.000000,0.000748,0.000748,0.000119,0.159155,0.159155,0.370370,0.000277,1.000000,0.370370, 
0.188989,22.800000,22.000000,1.000001,0.000000,2071.000000,-485.500000,-34.750000,37860618.750000,36791.625000,36998.875000,0.000041,486.742039,0.071576,0.058676,0.058608,0.000000,0.000000,-2455.768364,1.850475,-2453.917889,-1326.101760,0.000000,-1.835292,0.141585,0.098275,0.033583,0.097672,0.044459,17302.022830,5912.425169,0.019534,0.008892,-0.000000,0.000024,-0.000000,0.000005,1.000000,0.000748,0.000748,0.000119,0.159155,0.159155,0.370370,0.000277,1.000000,0.370370, 
0.268817,22.800000,22.000000,1.000001,0.000000,2082.000000,-818.500000,-323.000000,38571004.500000,37651.375000,37683.875000,0.000041,879.926844,0.394624,0.379852,0.363018,0.000000,0.000000,-2447.222932,1.850475,-2445.372457,-1321.483792,0.000000,-1.828906,0.206478,0.087090,0.044768,0.119960,0.066747,15332.781284,7881.666715,0.023992,0.013349,-0.000000,0.000041,-0.000000,0.000008,1.000000,0.000748,0.000748,0.000119,0.159155,0.159155,0.370370,0.000277,1.000000,0.370370, 
0.347977,22.800000,22.000000,1.000001,0.000000,2095.000000,-1096.000000,597.500000,39397143.000000,38424.125000,38625.625000,0.000041,1248.287727,-0.545164,-0.561946,-0.511968,0.000000,0.000000,-2439.503393,1.850475,-2437.652918,-1317.312140,-0.000000,-1.823137,0.283170,0.072702,0.059156,0.145879,0.092666,12799.654048,10414.793951,0.029176,0.018533,-0.000000,0.000054,-0.000000,0.000011,1.000000,0.000748,0.000748,0.000119,0.159155,0.159155,0.370370,0.000277,1.000000,0.370370, 
0.410478,22.800000,22.000000,1.000001,0.000000,2109.000000,1291.250000,-467.250000,40302973.000000,39193.000000,39524.875000,0.000041,1373.189399,-0.361859,-0.376455,-0.360046,0.000000,0.000000,-2433.825282,1.850475,-2431.974807,-1314.243678,-0.000000,-1.818893,0.365761,0.058450,0.073408,0.174298,0.121085,10290.520111,12923.927887,0.034860,0.024217,-0.000000,0.000063,-0.000000,0.000013,1.000000,0.000748,0.000748,0.000119,0.159155,0.159155,0.370370,0.000277,1.000000,0.370370, 
0.474309,22.800000,22.000000,1.000001,0.000000,2119.000000,616.375000,-152.375000,40993637.375000,39912.000000,40154.750000,0.000041,634.930139,-0.247212,-0.260886,-0.255198,0.000000,0.000000,-2431.471563,1.850475,-2429.621089,-1312.971724,-0.000000,-1.817134,0.424755,0.051733,0.080125,0.195967,0.142754,9107.947839,14106.500160,0.039193,0.028551,-0.000000,0.000030,-0.000000,0.000006,1.000000,0.000748,0.000748,0.000119,0.159155,0.159155,0.370370,0.000277,1.000000,0.370370, 
0.540473,22.800000,22.000000,1.000001,0.000000,2130.000000,-1356.375000,-907.125000,41811029.125000,40553.875000,40927.625000,0.000041,1631.756387,0.668786,0.650353,0.576623,0.000000,0.000000,-2430.898398,1.850475,-2429.047923,-1312.661984,0.000000,-1.816706,0.489648,0.049067,0.082791,0.221612,0.168398,8638.612435,14575.835564,0.044322,0.033680,-0.000000,0.000068,-0.000000,0.000014,1.000000,0.000748,0.000748,0.000119,0.159155,0.159155,0.370370,0.000277,1.000000,0.370370, 
0.603302,22.800000,22.000000,1.000001,0.000000,2141.000000,-1820.875000,12.375000,42476886.125000,41286.875000,41574.750000,0.000041,1820.917051,-0.006796,-0.019644,-0.019642,0.000000,0.000000,-2432.196044,1.850475,-2430.345569,-1313.363234,-0.000000,-1.817676,0.554541,0.035271,0.096587,0.242502,0.189289,6209.767005,17004.680993,0.048500,0.037858,-0.000000,0.000090,-0.000000,0.000018,1.000000,0.000748,0.000748,0.000119,0.159155,0.159155,0.370370,0.000277,1.000000,0.370370, 
0.663299,22.700000,22.000000,1.000001,0.000000,2152.000000,370.250000,-1228.750000,43217581.750000,42065.875000,42336.750000,0.000041,1283.320546,-3.318704,-3.479908,-1.290972,0.000000,0.000000,-2435.481267,1.850475,-2433.630792,-1315.138575,-0.000000,-1.820131,0.619434,0.027772,0.104086,0.265740,0.212527,4889.401817,18325.046182,0.053148,0.042505,-0.000000,0.000017,-0.000000,0.000003,1.000000,0.000748,0.000748,0.000119,0.159155,0.159155,0.370370,0.000277,1.000000,0.370370, 
0.725459,22.700000,22.000000,1.000001,0.000000,2162.000000,17.625000,573.625000,43885949.625000,42729.375000,43033.000000,0.000041,573.895706,32.546099,22.941533,1.527235,0.000000,0.000000,-2440.085000,1.850475,-2438.234525,-1317.626441,0.000000,-1.823571,0.678428,0.021168,0.110690,0.286710,0.233497,3726.792128,19487.655870,0.057342,0.046699,-0.000000,0.000001,-0.000000,0.000000,1.000000,0.000748,0.000748,0.000119,0.159155,0.159155,0.370370,0.000277,1.000000,0.370370, 
0.788621,22.700000,22.000000,1.000001,0.000000,2172.000000,-1133.875000,1034.625000,44556792.125000,43338.125000,43602.750000,0.000041,1534.966256,-0.912468,-0.936289,-0.752507,0.000000,0.000000,-2446.237262,1.850475,-2444.386787,-1320.951135,-0.000000,-1.828169,0.737421,0.015424,0.116434,0.307756,0.254543,2715.493146,20498.954852,0.061551,0.050909,-0.000000,0.000055,-0.000000,0.000011,1.000000,0.000748,0.000748,0.000119,0.159155,0.159155,0.370370,0.000277,1.000000,0.370370, 
0.867455,22.700000,22.000000,1.000001,0.000000,2183.000000,-1642.375000,-88.875000,45296446.125000,43954.000000,44336.375000,0.000041,1644.777920,0.054114,0.041239,0.041215,0.000000,0.000000,-2454.752522,1.850475,-2452.902048,-1325.552797,0.000000,-1.834533,0.802314,0.010116,0.121742,0.330962,0.277749,1780.967143,21433.480855,0.066192,0.055550,-0.000000,0.000081,-0.000000,0.000016,1.000000,0.000748,0.000748,0.000119,0.159155,0.159155,0.370370,0.000277,1.000000,0.370370, 
0.930786,22.700000,22.000000,1.000001,0.000000,2197.000000,-638.125000,-158.625000,46220389.125000,45071.500000,45303.375000,0.000041,657.544984,0.248580,0.234983,0.230796,0.000000,0.000000,-2467.849190,1.850475,-2465.998715,-1332.630261,0.000000,-1.844321,0.884906,0.003396,0.128462,0.359950,0.306737,597.918944,22616.529054,0.071990,0.061347,-0.000000,0.000032,-0.000000,0.000006,1.000000,0.000748,0.000748,0.000119,0.159155,0.159155,0.370370,0.000277,1.000000,0.370370,

File: DMA_FM/20240708_fm30v_eco50_ss0room_s2_t1_gyan.csv
Time,Sample Temperature,Program Temperature,Frequency,Raw Dynamic Force,Raw Static Force,In-Phase Angle,Out-Of-Phase Angle,Zero Displacement,Min Displacement,Max Displacement,Spring Stiffness,C*,Measured Tan Delta,Corrected Total Tan Delta,Corrected Total Delta,Stiffness*,Total Stiffness',Stiffness Less Spring,Inertia,Sample Stiffness',Ratio of Sample to Total Stiffness,Total Stiffness'',Sample Stiffness'',Total Applied Static Force,Static Force,Static Force Corrected,Static Displacement,Static Displacement Corrected,Static Stress,Static Stress Corrected,Static Strain,Static Strain Corrected,Dynamic Force,Displacement Amplitude,Dynamic Stress,Dynamic Strain,Storage Modulus,Loss Modulus,Tan Delta,Loss Viscosity,Storage Viscosity,Complex Viscosity,Shear Storage Modulus,Shear Loss Modulus,Complex Modulus,Shear Complex Modulus, 
0.000000,23.400000,70.000000,1.000001,0.000000,2047.000000,-414.875000,-99.125000,38120057.875000,37204.625000,37248.500000,0.000041,426.552495,0.238927,0.225389,0.221685,0.000000,0.000000,-2452.445289,1.850475,-2450.594814,-1324.305964,0.000000,-1.832809,0.000000,0.259498,0.006367,0.105812,0.002642,45686.217696,1120.971348,0.021162,0.000528,-0.000000,0.000021,-0.000000,0.000004,1.000000,0.000748,0.000748,0.000119,0.159155,0.159155,0.370370,0.000277,1.000000,0.370370, 
0.061330,23.400000,70.000000,1.000001,0.000000,2057.000000,-1547.250000,936.250000,38566429.750000,37519.875000,37706.625000,0.000041,1808.465268,-0.605106,-0.622793,-0.557011,0.000000,0.000000,-2447.272358,1.850475,-2445.421883,-1321.510503,-0.000000,-1.828943,0.058994,0.234229,0.031636,0.119816,0.011363,41237.528005,5569.661039,0.023963,0.002273,-0.000000,0.000076,-0.000000,0.000015,1.000000,0.000748,0.000748,0.000119,0.159155,0.159155,0.370370,0.000277,1.000000,0.370370, 
0.121656,23.400000,70.000000,1.000001,0.000000,2067.000000,961.375000,107.375000,39175407.125000,38165.250000,38358.375000,0.000041,967.352718,0.111689,0.098701,0.098383,0.000000,0.000000,-2441.338760,1.850475,-2439.488285,-1318.303975,0.000000,-1.824508,0.117987,0.221169,0.044696,0.138922,0.030469,38938.121522,7869.067521,0.027784,0.006094,-0.000000,0.000048,-0.000000,0.000010,1.000000,0.000748,0.000748,0.000119,0.159155,0.159155,0.370370,0.000277,1.000000,0.370370, 
0.182824,23.400000,70.000000,1.000001,0.000000,2078.000000,277.125000,162.875000,39717172.375000,38683.125000,38892.250000,0.000041,321.444445,0.587731,0.570577,0.518504,0.000000,0.000000,-2437.162540,1.850475,-2435.312066,-1316.047139,0.000000,-1.821387,0.182881,0.197120,0.068745,0.155919,0.047466,34704.273075,12102.915968,0.031184,0.009493,-0.000000,0.000014,-0.000000,0.000003,1.000000,0.000748,0.000748,0.000119,0.159155,0.159155,0.370370,0.000277,1.000000,0.370370, 
0.243483,23.400000,70.000000,1.000001,0.000000,2088.000000,-2090.875000,369.125000,40294960.375000,39200.000000,39396.250000,0.000041,2123.207840,-0.176541,-0.189818,-0.187586,0.000000,0.000000,-2433.862638,1.850475,-2432.012163,-1314.263865,-0.000000,-1.818921,0.241874,0.181732,0.084133,0.174047,0.065593,31995.003983,14812.185060,0.034809,0.013119,-0.000000,0.000103,-0.000000,0.000021,1.000000,0.000748,0.000748,0.000119,0.159155,0.159155,0.370370,0.000277,1.000000,0.370370, 
0.304646,23.400000,70.000000,1.000001,0.000000,2098.000000,-109.625000,81.625000,40943052.875000,39886.625000,40084.125000,0.000041,136.675825,-0.744584,-0.764745,-0.652871,0.000000,0.000000,-2431.585802,1.850475,-2429.735328,-1313.033459,-0.000000,-1.817220,0.300868,0.171783,0.094081,0.194380,0.085926,30243.545053,16563.643991,0.038876,0.017185,-0.000000,0.000005,-0.000000,0.000001,1.000000,0.000748,0.000748,0.000119,0.159155,0.159155,0.370370,0.000277,1.000000,0.370370, 
0.365815,23.400000,70.000000,1.000001,0.000000,2109.000000,758.875000,282.125000,41505178.375000,40426.875000,40647.875000,0.000041,809.620764,0.371767,0.357215,0.343088,0.000000,0.000000,-2430.832464,1.850475,-2428.981989,-1312.626354,0.000000,-1.816657,0.365761,0.149614,0.116251,0.212016,0.103562,26340.489562,20466.699481,0.042403,0.020712,-0.000000,0.000038,-0.000000,0.000008,1.000000,0.000748,0.000748,0.000119,0.159155,0.159155,0.370370,0.000277,1.000000,0.370370, 
0.427140,23.300000,70.000000,1.000001,0.000000,2119.000000,-2708.375000,595.375000,42097405.125000,40958.875000,41155.625000,0.000041,2773.042829,-0.219827,-0.233333,-0.229231,0.000000,0.000000,-2431.263136,1.850475,-2429.412661,-1312.859090,-0.000000,-1.816978,0.424755,0.135885,0.129979,0.230596,0.122143,23923.485150,22883.703893,0.046119,0.024429,-0.000000,0.000133,-0.000000,0.000027,1.000000,0.000748,0.000748,0.000119,0.159155,0.159155,0.370370,0.000277,1.000000,0.370370, 
0.486975,23.300000,70.000000,1.000001,0.000000,2129.000000,-356.125000,-466.875000,42693168.375000,41655.750000,41764.375000,0.000041,587.194415,1.310986,1.276640,0.906318,0.000000,0.000000,-2432.955941,1.850475,-2431.105466,-1313.773885,0.000000,-1.818244,0.483748,0.122757,0.143108,0.249288,0.140834,21612.192497,25194.996546,0.049858,0.028167,-0.000000,0.000018,-0.000000,0.000004,1.000000,0.000748,0.000748,0.000119,0.159155,0.159155,0.370370,0.000277,1.000000,0.370370, 
0.547635,23.300000,70.000000,1.000001,0.000000,2139.000000,-294.875000,-47.125000,43282653.125000,42171.375000,42371.500000,0.000041,298.616864,0.159813,0.146666,0.145628,0.000000,0.000000,-2435.861633,1.850475,-2434.011158,-1315.344126,0.000000,-1.820415,0.542742,0.109538,0.156327,0.267782,0.159328,19284.789449,27522.399594,0.053556,0.031866,-0.000000,0.000015,-0.000000,0.000003,1.000000,0.000748,0.000748,0.000119,0.159155,0.159155,0.370370,0.000277,1.000000,0.370370, 
0.626299,23.300000,70.000000,1.000001,0.000000,2150.000000,-2441.125000,287.375000,43927874.625000,42734.250000,42947.250000,0.000041,2457.982029,-0.117722,-0.130766,-0.130029,0.000000,0.000000,-2440.424909,1.850475,-2438.574434,-1317.810128,-0.000000,-1.823825,0.607635,0.095268,0.170597,0.288025,0.179571,16772.551442,30034.637601,0.057605,0.035914,-0.000000,0.000120,-0.000000,0.000024,1.000000,0.000748,0.000748,0.000119,0.159155,0.159155,0.370370,0.000277,1.000000,0.370370, 
0.687461,23.300000,70.000000,1.000001,0.000000,2163.000000,-1454.125000,503.375000,44690828.875000,43611.875000,43739.750000,0.000041,1538.787154,-0.346170,-0.360620,-0.346105,0.000000,0.000000,-2447.647140,1.850475,-2445.796665,-1321.713035,-0.000000,-1.829223,0.684327,0.079245,0.186620,0.311962,0.203508,13951.616846,32855.572197,0.062392,0.040702,-0.000000,0.000071,-0.000000,0.000014,1.000000,0.000748,0.000748,0.000119,0.159155,0.159155,0.370370,0.000277,1.000000,0.370370, 
0.748129,23.300000,70.000000,1.000001,0.000000,2173.000000,359.875000,2.125000,45311499.125000,44151.875000,44356.000000,0.000041,359.881274,0.005905,-0.006941,-0.006941,0.000000,0.000000,-2454.944284,1.850475,-2453.093810,-1325.656426,-0.000000,-1.834676,0.743321,0.070332,0.195532,0.331435,0.222981,12382.476674,34424.712369,0.066287,0.044596,-0.000000,0.000018,-0.000000,0.000004,1.000000,0.000748,0.000748,0.000119,0.159155,0.159155,0.370370,0.000277,1.000000,0.370370, 
0.810288,23.300000,70.000000,1.000001,0.000000,2184.000000,-1580.500000,1853.750000,45969897.500000,44722.250000,44941.875000,0.000041,2436.056098,-1.172888,-1.203874,-0.877643,0.000000,0.000000,-2464.035324,1.850475,-2462.184849,-1330.569240,-0.000000,-1.841470,0.808214,0.059351,0.206514,0.352091,0.243637,10449.062706,36358.126338,0.070418,0.048727,-0.000000,0.000077,-0.000000,0.000015,1.000000,0.000748,0.000748,0.000119,0.159155,0.159155,0.370370,0.000277,1.000000,0.370370, 
0.871456,23.300000,70.000000,1.000001,0.000000,2194.000000,598.500000,68.500000,46658031.750000,45481.500000,45608.500000,0.000041,602.407254,0.114453,0.101457,0.101111,0.000000,0.000000,-2474.969745,1.850475,-2473.119270,-1336.478222,0.000000,-1.849642,0.867208,0.057640,0.208225,0.373680,0.265227,10147.872252,36659.316791,0.074736,0.053045,-0.000000,0.000030,-0.000000,0.000006,1.000000,0.000748,0.000748,0.000119,0.159155,0.159155,0.370370,0.000277,1.000000,0.370370, 
0.948781,23.300000,70.000000,1.000001,0.000000,2205.000000,392.875000,729.625000,47214174.125000,46004.625000,46238.375000,0.000042,828.675694,1.857143,1.801322,1.064009,0.000000,0.000000,-2484.834680,1.850475,-2482.984206,-1341.809251,0.000000,-1.857015,0.932101,0.039789,0.226076,0.391129,0.282675,7005.153513,39802.035531,0.078226,0.056535,-0.000000,0.000020,-0.000000,0.000004,1.000000,0.000748,0.000748,0.000119,0.159155,0.159155,0.370370,0.000277,1.000000,0.370370, 
1.010783,23.225000,70.000000,1.000001,0.000000,2218.000000,-1713.500000,7.250000,47970197.250000,46647.000000,46905.250000,0.000042,1713.515338,-0.004231,-0.017078,-0.017077,0.000000,0.000000,-2499.649512,1.850475,-2497.799038,-1349.815214,-0.000000,-1.868086,1.008792,0.028182,0.237683,0.414848,0.306394,4961.600453,41845.588590,0.082970,0.061279,-0.000000,0.000085,-0.000000,0.000017,1.000000,0.000748,0.000748,0.000119,0.159155,0.159155,0.370370,0.000277,1.000000,0.370370,

File: DMA_FM/20240708_fm30v_eco50_ss0room_s2_t2_gyan.csv
Time,Sample Temperature,Program Temperature,Frequency,Raw Dynamic Force,Raw Static Force,In-Phase Angle,Out-Of-Phase Angle,Zero Displacement,Min Displacement,Max Displacement,Spring Stiffness,C*,Measured Tan Delta,Corrected Total Tan Delta,Corrected Total Delta,Stiffness*,Total Stiffness',Stiffness Less Spring,Inertia,Sample Stiffness',Ratio of Sample to Total Stiffness,Total Stiffness'',Sample Stiffness'',Total Applied Static Force,Static Force,Static Force Corrected,Static Displacement,Static Displacement Corrected,Static Stress,Static Stress Corrected,Static Strain,Static Strain Corrected,Dynamic Force,Displacement Amplitude,Dynamic Stress,Dynamic Strain,Storage Modulus,Loss Modulus,Tan Delta,Loss Viscosity,Storage Viscosity,Complex Viscosity,Shear Storage Modulus,Shear Loss Modulus,Complex Modulus,Shear Complex Modulus, 
0.000000,23.600000,22.000000,1.000001,0.000000,2047.000000,-416.000000,-58.250000,38114525.750000,37198.750000,37241.750000,0.000041,420.058404,0.140024,0.126949,0.126274,0.000000,0.000000,-2452.513731,1.850475,-2450.663256,-1324.342950,0.000000,-1.832860,0.000000,0.259079,0.000000,0.105638,0.000000,35983.234898,0.000000,0.021128,0.000000,-0.000000,0.000021,-0.000000,0.000004,1.000000,0.000748,0.000748,0.000119,0.159155,0.159155,0.370370,0.000277,1.000000,0.370370, 
0.080344,23.600000,22.000000,1.000001,0.000000,2050.000000,-538.125000,-9.625000,38239266.375000,37286.625000,37363.750000,0.000041,538.211070,0.017886,0.005039,0.005039,0.000000,0.000000,-2450.996148,1.850475,-2449.145673,-1323.522845,0.000000,-1.831726,0.017698,0.250813,0.008266,0.109552,0.003914,34835.144925,1148.089973,0.021910,0.000783,-0.000000,0.000027,-0.000000,0.000005,1.000000,0.000748,0.000748,0.000119,0.159155,0.159155,0.370370,0.000277,1.000000,0.370370, 
0.142191,23.600000,22.000000,1.000001,0.000000,2063.000000,-1469.625000,-307.625000,38841689.125000,37668.750000,37997.625000,0.000041,1501.476201,0.209322,0.195949,0.193497,0.000000,0.000000,-2444.428822,1.850475,-2442.578347,-1319.973850,0.000000,-1.826818,0.094390,0.219602,0.039477,0.128452,0.022814,30500.296834,5482.938065,0.025690,0.004563,-0.000000,0.000073,-0.000000,0.000015,1.000000,0.000748,0.000748,0.000119,0.159155,0.159155,0.370370,0.000277,1.000000,0.370370, 
0.204350,23.550000,22.000000,1.000001,0.000000,2074.000000,416.500000,-1240.250000,39447268.500000,38418.750000,38608.125000,0.000041,1308.316595,-2.977791,-3.109590,-1.259655,0.000000,0.000000,-2439.112675,1.850475,-2437.262200,-1317.100995,-0.000000,-1.822845,0.159283,0.200368,0.058712,0.147451,0.041813,27828.839906,8154.394992,0.029490,0.008363,-0.000000,0.000020,-0.000000,0.000004,1.000000,0.000748,0.000748,0.000119,0.159155,0.159155,0.370370,0.000277,1.000000,0.370370, 
0.266363,23.500000,22.000000,1.000001,0.000000,2084.000000,97.750000,-399.000000,40011610.500000,38978.875000,39176.875000,0.000041,410.799297,-4.081841,-4.321279,-1.343386,0.000000,0.000000,-2435.331623,1.850475,-2433.481148,-1315.057707,-0.000000,-1.820019,0.218277,0.183935,0.075144,0.165157,0.059519,25546.566084,10436.668815,0.033031,0.011904,-0.000000,0.000005,-0.000000,0.000001,1.000000,0.000748,0.000748,0.000119,0.159155,0.159155,0.370370,0.000277,1.000000,0.370370, 
0.329050,23.500000,22.000000,1.000001,0.000000,2095.000000,-2090.375000,832.875000,40634687.875000,39515.250000,39733.875000,0.000041,2250.188527,-0.398433,-0.413395,-0.392001,0.000000,0.000000,-2432.481017,1.850475,-2430.630542,-1313.517235,-0.000000,-1.817889,0.283170,0.166122,0.092957,0.184705,0.079067,23072.533520,12910.701378,0.036941,0.015813,-0.000000,0.000103,-0.000000,0.000021,1.000000,0.000748,0.000748,0.000119,0.159155,0.159155,0.370370,0.000277,1.000000,0.370370, 
0.407562,23.500000,22.000000,1.000001,0.000000,2105.000000,-1456.875000,-418.375000,41225683.375000,40040.250000,40307.875000,0.000041,1515.758030,0.287173,0.273318,0.266802,0.000000,0.000000,-2431.065279,1.850475,-2429.214805,-1312.752167,0.000000,-1.816831,0.342164,0.151943,0.107136,0.203247,0.097609,21103.231529,14880.003369,0.040649,0.019522,-0.000000,0.000072,-0.000000,0.000014,1.000000,0.000748,0.000748,0.000119,0.159155,0.159155,0.370370,0.000277,1.000000,0.370370, 
0.489420,23.500000,22.000000,1.000001,0.000000,2119.000000,1029.375000,421.125000,42129456.375000,41024.250000,41243.375000,0.000041,1112.186655,0.409107,0.394190,0.375487,0.000000,0.000000,-2431.322147,1.850475,-2429.471672,-1312.890979,0.000000,-1.817023,0.424755,0.138344,0.120735,0.231602,0.125964,19214.425703,16768.809195,0.046320,0.025193,-0.000000,0.000051,-0.000000,0.000010,1.000000,0.000748,0.000748,0.000119,0.159155,0.159155,0.370370,0.000277,1.000000,0.370370, 
0.568118,23.475000,22.000000,1.000001,0.000000,2132.000000,1585.000000,-579.750000,42793730.500000,41673.250000,41890.375000,0.000041,1687.701118,-0.365773,-0.380407,-0.363502,0.000000,0.000000,-2433.365445,1.850475,-2431.514970,-1313.995181,-0.000000,-1.818550,0.501447,0.112839,0.146241,0.252443,0.146804,15672.017397,20311.217501,0.050489,0.029361,-0.000000,0.000078,-0.000000,0.000016,1.000000,0.000748,0.000748,0.000119,0.159155,0.159155,0.370370,0.000277,1.000000,0.370370, 
0.631112,23.400000,22.000000,1.000001,0.000000,2146.000000,-2073.125000,-466.875000,43702038.375000,42374.125000,42741.625000,0.000041,2125.045772,0.225203,0.211745,0.208663,0.000000,0.000000,-2438.664875,1.850475,-2436.814400,-1316.859003,0.000000,-1.822510,0.584038,0.101080,0.157999,0.280940,0.175301,14038.872617,21944.362281,0.056188,0.035060,-0.000000,0.000103,-0.000000,0.000021,1.000000,0.000748,0.000748,0.000119,0.159155,0.159155,0.370370,0.000277,1.000000,0.370370, 
0.693309,23.400000,22.000000,1.000001,0.000000,2156.000000,-2031.625000,67.625000,44205380.125000,43021.875000,43216.250000,0.000041,2032.750177,-0.033286,-0.046152,-0.046119,0.000000,0.000000,-2442.825332,1.850475,-2440.974857,-1319.107322,-0.000000,-1.825619,0.643031,0.081831,0.177248,0.296731,0.191093,11365.479281,24617.755617,0.059346,0.038219,-0.000000,0.000100,-0.000000,0.000020,1.000000,0.000748,0.000748,0.000119,0.159155,0.159155,0.370370,0.000277,1.000000,0.370370, 
0.755510,23.400000,22.000000,1.000001,0.000000,2167.000000,-1374.000000,503.500000,44830650.500000,43748.250000,43868.500000,0.000041,1463.348301,-0.366448,-0.381089,-0.364098,0.000000,0.000000,-2449.181151,1.850475,-2447.330677,-1322.542018,-0.000000,-1.830369,0.707925,0.066870,0.192209,0.316348,0.210710,9287.521423,26695.713475,0.063270,0.042142,-0.000000,0.000067,-0.000000,0.000013,1.000000,0.000748,0.000748,0.000119,0.159155,0.159155,0.370370,0.000277,1.000000,0.370370, 
0.817038,23.400000,22.000000,1.000001,0.000000,2178.000000,1021.125000,-28.375000,45474096.125000,44303.625000,44534.250000,0.000041,1021.519166,-0.027788,-0.040649,-0.040626,0.000000,0.000000,-2457.061871,1.850475,-2455.211396,-1326.800773,-0.000000,-1.836259,0.772818,0.054072,0.205008,0.336536,0.230898,7509.946967,28473.287932,0.067307,0.046180,-0.000000,0.000050,-0.000000,0.000010,1.000000,0.000748,0.000748,0.000119,0.159155,0.159155,0.370370,0.000277,1.000000,0.370370, 
0.897070,23.337500,22.000000,1.000001,0.000000,2188.000000,65.000000,-216.250000,46084360.250000,44850.375000,45020.250000,0.000041,225.807578,-3.326923,-3.488878,-1.291655,0.000000,0.000000,-2465.754156,1.850475,-2463.903681,-1331.498100,-0.000000,-1.842755,0.831811,0.045213,0.213866,0.355682,0.250044,6279.613512,29703.621386,0.071136,0.050009,-0.000000,0.000003,-0.000000,0.000001,1.000000,0.000748,0.000748,0.000119,0.159155,0.159155,0.370370,0.000277,1.000000,0.370370,

File: DMA_FM/20240708_fm30v_eco50_ss0room_s3_t2_gyan.csv
Time,Sample Temperature,Program Temperature,Frequency,Raw Dynamic Force,Raw Static Force,In-Phase Angle,Out-Of-Phase Angle,Zero Displacement,Min Displacement,Max Displacement,Spring Stiffness,C*,Measured Tan Delta,Corrected Total Tan Delta,Corrected Total Delta,Stiffness*,Total Stiffness',Stiffness Less Spring,Inertia,Sample Stiffness',Ratio of Sample to Total Stiffness,Total Stiffness'',Sample Stiffness'',Total Applied Static Force,Static Force,Static Force Corrected,Static Displacement,Static Displacement Corrected,Static Stress,Static Stress Corrected,Static Strain,Static Strain Corrected,Dynamic Force,Displacement Amplitude,Dynamic Stress,Dynamic Strain,Storage Modulus,Loss Modulus,Tan Delta,Loss Viscosity,Storage Viscosity,Complex Viscosity,Shear Storage Modulus,Shear Loss Modulus,Complex Modulus,Shear Complex Modulus, 
0.000000,23.600000,22.000000,1.000001,0.000000,2047.000000,-411.750000,-35.000000,36653363.500000,35775.750000,35813.125000,0.000041,413.234876,0.085003,0.072078,0.071954,0.000000,0.000000,-2474.227007,1.850475,-2472.376533,-1336.076845,0.000000,-1.849087,0.000000,0.147949,0.000000,0.059796,0.000000,21757.218294,0.000000,0.011959,0.000000,-0.000000,0.000020,-0.000000,0.000004,1.000000,0.000748,0.000748,0.000119,0.159155,0.159155,0.370370,0.000277,1.000000,0.370370, 
0.062158,23.600000,22.000000,1.000001,0.000000,2050.000000,-1000.125000,69.625000,36791087.125000,35856.375000,35959.000000,0.000041,1002.545588,-0.069616,-0.082536,-0.082350,0.000000,0.000000,-2471.876337,1.850475,-2470.025862,-1334.806538,-0.000000,-1.847330,0.017698,0.140791,0.007158,0.064117,0.004321,20704.583217,1052.635078,0.012823,0.000864,-0.000000,0.000049,-0.000000,0.000010,1.000000,0.000748,0.000748,0.000119,0.159155,0.159155,0.370370,0.000277,1.000000,0.370370, 
0.125493,23.600000,22.000000,1.000001,0.000000,2060.000000,-591.375000,141.125000,37310326.125000,36411.375000,36525.625000,0.000041,607.980803,-0.238639,-0.252258,-0.247103,0.000000,0.000000,-2463.576812,1.850475,-2461.726337,-1330.321460,-0.000000,-1.841128,0.076692,0.121398,0.026551,0.080407,0.020611,17852.674047,3904.544247,0.016081,0.004122,-0.000000,0.000029,-0.000000,0.000006,1.000000,0.000748,0.000748,0.000119,0.159155,0.159155,0.370370,0.000277,1.000000,0.370370, 
0.205489,23.600000,22.000000,1.000001,0.000000,2071.000000,965.750000,-335.250000,37940035.000000,36945.125000,37151.250000,0.000041,1022.284513,-0.347140,-0.361598,-0.346970,0.000000,0.000000,-2454.726592,1.850475,-2452.876117,-1325.538784,-0.000000,-1.834514,0.141585,0.104290,0.043659,0.100164,0.040368,15336.750618,6420.467676,0.020033,0.008074,-0.000000,0.000047,-0.000000,0.000009,1.000000,0.000748,0.000748,0.000119,0.159155,0.159155,0.370370,0.000277,1.000000,0.370370, 
0.268316,23.600000,22.000000,1.000001,0.000000,2084.000000,-1899.750000,37.250000,38797823.000000,37778.500000,37958.000000,0.000041,1900.115161,-0.019608,-0.032462,-0.032451,0.000000,0.000000,-2444.864175,1.850475,-2443.013701,-1320.209116,-0.000000,-1.827143,0.218277,0.092407,0.055543,0.127076,0.067280,13589.195221,8168.023074,0.025415,0.013456,-0.000000,0.000094,-0.000000,0.000019,1.000000,0.000748,0.000748,0.000119,0.159155,0.159155,0.370370,0.000277,1.000000,0.370370, 
0.346477,23.600000,22.000000,1.000001,0.000000,2095.000000,-1741.875000,-77.625000,39370703.125000,38202.500000,38512.250000,0.000041,1743.603784,0.044564,0.031700,0.031689,0.000000,0.000000,-2439.713083,1.850475,-2437.862608,-1317.425456,0.000000,-1.823293,0.283170,0.070709,0.077240,0.145049,0.085253,10398.358314,11358.859980,0.029010,0.017051,-0.000000,0.000086,-0.000000,0.000017,1.000000,0.000748,0.000748,0.000119,0.159155,0.159155,0.370370,0.000277,1.000000,0.370370, 
0.408646,23.500000,22.000000,1.000001,0.000000,2108.000000,-395.875000,-418.625000,40136455.875000,39153.375000,39315.000000,0.000041,576.163090,1.057468,1.030621,0.800477,0.000000,0.000000,-2434.648925,1.850475,-2432.798451,-1314.688776,0.000000,-1.819509,0.359862,0.051774,0.096175,0.169074,0.109278,7613.796834,14143.421461,0.033815,0.021856,-0.000000,0.000020,-0.000000,0.000004,1.000000,0.000748,0.000748,0.000119,0.159155,0.159155,0.370370,0.000277,1.000000,0.370370, 
0.470309,23.500000,22.000000,1.000001,0.000000,2119.000000,-34.000000,125.000000,40807777.750000,39744.000000,39997.375000,0.000041,129.541499,-3.676471,-3.872196,-1.318067,0.000000,0.000000,-2431.936463,1.850475,-2430.085988,-1313.222957,-0.000000,-1.817482,0.424755,0.037643,0.110306,0.190136,0.130340,5535.785102,16221.433192,0.038027,0.026068,-0.000000,0.000002,-0.000000,0.000000,1.000000,0.000748,0.000748,0.000119,0.159155,0.159155,0.370370,0.000277,1.000000,0.370370, 
0.533307,23.500000,22.000000,1.000001,0.000000,2129.000000,-1104.000000,807.500000,41426598.500000,40300.625000,40512.750000,0.000041,1367.798322,-0.731431,-0.751337,-0.644356,0.000000,0.000000,-2430.869612,1.850475,-2429.019137,-1312.646428,-0.000000,-1.816684,0.483748,0.025641,0.122308,0.209550,0.149754,3770.807694,17986.410600,0.041910,0.029951,-0.000000,0.000054,-0.000000,0.000011,1.000000,0.000748,0.000748,0.000119,0.159155,0.159155,0.370370,0.000277,1.000000,0.370370, 
0.610964,23.500000,22.000000,1.000001,0.000000,2140.000000,-1806.875000,-281.625000,42081707.375000,40849.625000,41162.875000,0.000041,1828.690763,0.155863,0.142731,0.141773,0.000000,0.000000,-2431.235569,1.850475,-2429.385094,-1312.844192,0.000000,-1.816958,0.548642,0.010795,0.137154,0.230104,0.170308,1587.479937,20169.738357,0.046021,0.034062,-0.000000,0.000089,-0.000000,0.000018,1.000000,0.000748,0.000748,0.000119,0.159155,0.159155,0.370370,0.000277,1.000000,0.370370, 
0.674461,23.437500,22.000000,1.000001,0.000000,2153.000000,505.250000,-1954.500000,42849614.750000,41721.500000,41966.875000,0.000041,2018.749071,-3.868382,-4.084188,-1.330674,0.000000,0.000000,-2433.608391,1.850475,-2431.757916,-1314.126470,-0.000000,-1.818731,0.625333,0.006720,0.141229,0.254196,0.194400,988.249455,20768.968839,0.050839,0.038880,-0.000000,0.000024,-0.000000,0.000005,1.000000,0.000748,0.000748,0.000119,0.159155,0.159155,0.370370,0.000277,1.000000,0.370370, 
0.752128,23.400000,22.000000,1.000001,0.000000,2164.000000,788.250000,52.250000,43536527.250000,42422.125000,42620.500000,0.000041,789.979826,0.066286,0.053394,0.053344,0.000000,0.000000,-2437.486041,1.850475,-2435.635566,-1316.221959,0.000000,-1.821629,0.690226,0.018097,0.129852,0.275747,0.215951,2661.343831,19095.874463,0.055149,0.043190,-0.000000,0.000039,-0.000000,0.000008,1.000000,0.000748,0.000748,0.000119,0.159155,0.159155,0.370370,0.000277,1.000000,0.370370, 
0.850452,23.400000,22.000000,1.000001,0.000000,2177.000000,507.000000,-752.500000,44302215.500000,43064.750000,43285.375000,0.000041,907.361697,-1.484221,-1.526166,-0.990749,0.000000,0.000000,-2443.724207,1.850475,-2441.873732,-1319.593075,-0.000000,-1.826291,0.766918,0.034364,0.113585,0.299769,0.239973,5053.582954,16703.635340,0.059954,0.047995,-0.000000,0.000025,-0.000000,0.000005,1.000000,0.000748,0.000748,0.000119,0.159155,0.159155,0.370370,0.000277,1.000000,0.370370, 
0.911620,23.337500,22.000000,1.000001,0.000000,2194.000000,-2013.750000,8.750000,45292005.250000,43977.875000,44322.625000,0.000041,2013.769010,-0.004345,-0.017192,-0.017191,0.000000,0.000000,-2454.696089,1.850475,-2452.845614,-1325.522300,-0.000000,-1.834491,0.867208,0.055138,0.092811,0.330823,0.271027,8108.510852,13648.707442,0.066165,0.054205,-0.000000,0.000099,-0.000000,0.000020,1.000000,0.000748,0.000748,0.000119,0.159155,0.159155,0.370370,0.000277,1.000000,0.370370,

File: DMA_FM/20240708_fm30v_eco50_ss0room_s3_t3_gyan.csv
Time,Sample Temperature,Program Temperature,Frequency,Raw Dynamic Force,Raw Static Force,In-Phase Angle,Out-Of-Phase Angle,Zero Displacement,Min Displacement,Max Displacement,Spring Stiffness,C*,Measured Tan Delta,Corrected Total Tan Delta,Corrected Total Delta,Stiffness*,Total Stiffness',Stiffness Less Spring,Inertia,Sample Stiffness',Ratio of Sample to Total Stiffness,Total Stiffness'',Sample Stiffness'',Total Applied Static Force,Static Force,Static Force Corrected,Static Displacement,Static Displacement Corrected,Static Stress,Static Stress Corrected,Static Strain,Static Strain Corrected,Dynamic Force,Displacement Amplitude,Dynamic Stress,Dynamic Strain,Storage Modulus,Loss Modulus,Tan Delta,Loss Viscosity,Storage Viscosity,Complex Viscosity,Shear Storage Modulus,Shear Loss Modulus,Complex Modulus,Shear Complex Modulus, 
0.000000,23.800000,22.000000,1.000001,0.000000,2047.000000,-651.500000,-52.750000,38688887.500000,37754.625000,37810.625000,0.000041,653.632016,0.080967,0.068050,0.067945,0.000000,0.000000,-2445.974535,1.850475,-2444.124060,-1320.809157,0.000000,-1.827973,0.000000,0.302465,0.000000,0.123658,0.000000,44480.104940,0.000000,0.024732,0.000000,-0.000000,0.000032,-0.000000,0.000006,1.000000,0.000748,0.000748,0.000119,0.159155,0.159155,0.370370,0.000277,1.000000,0.370370, 
0.061660,23.800000,22.000000,1.000001,0.000000,2050.000000,-762.250000,-214.750000,38808880.000000,37820.875000,37931.125000,0.000041,791.923371,0.281732,0.267916,0.261768,0.000000,0.000000,-2444.753802,1.850475,-2442.903327,-1320.149470,0.000000,-1.827061,0.017698,0.293819,0.008646,0.127423,0.003765,43208.707403,1271.397538,0.025485,0.000753,-0.000000,0.000038,-0.000000,0.000008,1.000000,0.000748,0.000748,0.000119,0.159155,0.159155,0.370370,0.000277,1.000000,0.370370, 
0.124989,23.800000,22.000000,1.000001,0.000000,2060.000000,-871.625000,710.125000,39293108.625000,38326.750000,38447.125000,0.000041,1124.280951,-0.814714,-0.836313,-0.696494,0.000000,0.000000,-2440.342801,1.850475,-2438.492326,-1317.765757,-0.000000,-1.823764,0.076692,0.271337,0.031127,0.142615,0.018957,39902.547319,4577.557622,0.028523,0.003791,-0.000000,0.000043,-0.000000,0.000009,1.000000,0.000748,0.000748,0.000119,0.159155,0.159155,0.370370,0.000277,1.000000,0.370370, 
0.187984,23.725000,22.000000,1.000001,0.000000,2071.000000,1115.375000,-274.625000,39888390.125000,38842.375000,39041.750000,0.000041,1148.686328,-0.246218,-0.259886,-0.254261,0.000000,0.000000,-2436.060141,1.850475,-2434.209667,-1315.451400,-0.000000,-1.820563,0.141585,0.251330,0.051135,0.161291,0.037633,36960.277230,7519.827710,0.032258,0.007527,-0.000000,0.000055,-0.000000,0.000011,1.000000,0.000748,0.000748,0.000119,0.159155,0.159155,0.370370,0.000277,1.000000,0.370370, 
0.250478,23.600000,22.000000,1.000001,0.000000,2081.000000,-545.000000,-651.000000,40464984.750000,39423.000000,39544.375000,0.000041,849.014723,1.194495,1.163791,0.860950,0.000000,0.000000,-2433.119384,1.850475,-2431.268910,-1313.862210,0.000000,-1.818366,0.200579,0.235877,0.066588,0.179381,0.055723,34687.774490,9792.330451,0.035876,0.011145,-0.000000,0.000027,-0.000000,0.000005,1.000000,0.000748,0.000748,0.000119,0.159155,0.159155,0.370370,0.000277,1.000000,0.370370, 
0.346980,23.600000,22.000000,1.000001,0.000000,2092.000000,-2134.750000,165.000000,41074876.250000,39941.750000,40180.500000,0.000041,2141.117130,-0.077292,-0.090228,-0.089985,0.000000,0.000000,-2431.307328,1.850475,-2429.456853,-1312.882971,-0.000000,-1.817011,0.265472,0.217181,0.085284,0.198516,0.074857,31938.357062,12541.747879,0.039703,0.014971,-0.000000,0.000105,-0.000000,0.000021,1.000000,0.000748,0.000748,0.000119,0.159155,0.159155,0.370370,0.000277,1.000000,0.370370, 
0.409141,23.600000,22.000000,1.000001,0.000000,2108.000000,-1195.375000,909.625000,41962733.375000,40933.250000,41112.250000,0.000041,1502.111524,-0.760954,-0.781439,-0.663320,0.000000,0.000000,-2431.055176,1.850475,-2429.204701,-1312.746708,-0.000000,-1.816823,0.359862,0.190459,0.112006,0.226371,0.102713,28008.665309,16471.439631,0.045274,0.020543,-0.000000,0.000058,-0.000000,0.000012,1.000000,0.000748,0.000748,0.000119,0.159155,0.159155,0.370370,0.000277,1.000000,0.370370, 
0.471634,23.600000,22.000000,1.000001,0.000000,2119.000000,1426.250000,-451.750000,42632612.000000,41520.625000,41724.750000,0.000041,1496.083930,-0.316740,-0.330932,-0.319588,0.000000,0.000000,-2432.726533,1.850475,-2430.876058,-1313.649912,-0.000000,-1.818072,0.424755,0.177072,0.125393,0.247388,0.123730,26039.982891,18440.122050,0.049478,0.024746,-0.000000,0.000070,-0.000000,0.000014,1.000000,0.000748,0.000748,0.000119,0.159155,0.159155,0.370370,0.000277,1.000000,0.370370, 
0.533631,23.600000,22.000000,1.000001,0.000000,2129.000000,96.125000,-295.875000,43221688.125000,42052.625000,42231.000000,0.000041,311.098106,-3.078023,-3.218117,-1.269515,0.000000,0.000000,-2435.504835,1.850475,-2433.654360,-1315.151311,-0.000000,-1.820148,0.483748,0.163777,0.138687,0.265869,0.142211,24084.908400,20395.196540,0.053174,0.028442,-0.000000,0.000005,-0.000000,0.000001,1.000000,0.000748,0.000748,0.000119,0.159155,0.159155,0.370370,0.000277,1.000000,0.370370, 
0.595794,23.587500,22.000000,1.000001,0.000000,2140.000000,-790.750000,-56.000000,43848834.000000,42578.375000,42884.125000,0.000041,792.730448,0.070819,0.057920,0.057855,0.000000,0.000000,-2439.789086,1.850475,-2437.938611,-1317.466529,0.000000,-1.823350,0.548642,0.148028,0.154436,0.285545,0.161887,21768.893520,22711.211420,0.057109,0.032377,-0.000000,0.000039,-0.000000,0.000008,1.000000,0.000748,0.000748,0.000119,0.159155,0.159155,0.370370,0.000277,1.000000,0.370370, 
0.656462,23.500000,22.000000,1.000001,0.000000,2151.000000,524.750000,-1482.500000,44489177.000000,43334.125000,43537.625000,0.000041,1572.631175,-2.825155,-2.944878,-1.243441,0.000000,0.000000,-2445.548690,1.850475,-2443.698215,-1320.579029,-0.000000,-1.827655,0.613535,0.133911,0.168554,0.305635,0.181977,19692.800139,24787.304801,0.061127,0.036395,-0.000000,0.000025,-0.000000,0.000005,1.000000,0.000748,0.000748,0.000119,0.159155,0.159155,0.370370,0.000277,1.000000,0.370370, 
0.719292,23.500000,22.000000,1.000001,0.000000,2161.000000,633.875000,221.375000,45079095.875000,43923.125000,44143.625000,0.000041,671.419695,0.349241,0.334892,0.323153,0.000000,0.000000,-2452.065084,1.850475,-2450.214609,-1324.100501,0.000000,-1.832525,0.672528,0.122292,0.180173,0.324143,0.200485,17984.080571,26496.024369,0.064829,0.040097,-0.000000,0.000031,-0.000000,0.000006,1.000000,0.000748,0.000748,0.000119,0.159155,0.159155,0.370370,0.000277,1.000000,0.370370, 
0.783288,23.500000,22.000000,1.000001,0.000000,2171.000000,78.250000,-227.500000,45663142.000000,44441.250000,44614.250000,0.000041,240.581197,-2.907348,-3.033491,-1.252361,0.000000,0.000000,-2459.629659,1.850475,-2457.779184,-1328.188411,-0.000000,-1.838178,0.731522,0.110820,0.191645,0.342467,0.218809,16297.005601,28183.099339,0.068493,0.043762,-0.000000,0.000004,-0.000000,0.000001,1.000000,0.000748,0.000748,0.000119,0.159155,0.159155,0.370370,0.000277,1.000000,0.370370, 
0.844786,23.500000,22.000000,1.000001,0.000000,2182.000000,-1270.875000,-706.875000,46293502.875000,44966.250000,45271.500000,0.000041,1454.233658,0.556211,0.539510,0.494754,0.000000,0.000000,-2468.998582,1.850475,-2467.148107,-1333.251394,0.000000,-1.845180,0.796415,0.097964,0.204501,0.362244,0.238586,14406.470021,30073.634920,0.072449,0.047717,-0.000000,0.000063,-0.000000,0.000013,1.000000,0.000748,0.000748,0.000119,0.159155,0.159155,0.370370,0.000277,1.000000,0.370370, 
0.907445,23.500000,22.000000,1.000001,0.000000,2193.000000,-264.500000,-905.250000,46932630.000000,45728.875000,45929.125000,0.000041,943.100107,3.422495,3.266053,1.273680,0.000000,0.000000,-2479.728291,1.850475,-2477.877816,-1339.049749,0.000000,-1.853198,0.861308,0.086681,0.215784,0.382296,0.258637,12747.173130,31732.931810,0.076459,0.051727,-0.000000,0.000014,-0.000000,0.000003,1.000000,0.000748,0.000748,0.000119,0.159155,0.159155,0.370370,0.000277,1.000000,0.370370,
