Repository: HiroshanGunawardane/LMPA_Composite

# DMA Composite Material Analysis

MATLAB and Python scripts for processing dynamic mechanical analysis (DMA) data from composite elastomer samples, extracting Young’s modulus, comparing materials across filler concentrations, and fitting simple composite-modulus models.

This repository contains two main analysis pipelines:

1. **MEMS/CERR/Ecoflex pipeline** based on exported `.txt` files in `ss0`, `ss80`, and `ts`
2. **FM/Ecoflex pipeline** based on raw `.csv` files in `DMA_FM`

It also includes downstream scripts for:

- pooled material comparison plots
- statistical testing
- Guth and Tsai model fitting
- thesis/paper-ready summary figures

---

File: DMA_FM/20240717_fm40v_eco50_ts30-80_s1_t1_gyan.csv
Time,Sample Temperature,Program Temperature,Frequency,Raw Dynamic Force,Raw Static Force,In-Phase Angle,Out-Of-Phase Angle,Zero Displacement,Min Displacement,Max Displacement,Spring Stiffness,C*,Measured Tan Delta,Corrected Total Tan Delta,Corrected Total Delta,Stiffness*,Total Stiffness',Stiffness Less Spring,Inertia,Sample Stiffness',Ratio of Sample to Total Stiffness,Total Stiffness'',Sample Stiffness'',Total Applied Static Force,Static Force,Static Force Corrected,Static Displacement,Static Displacement Corrected,Static Stress,Static Stress Corrected,Static Strain,Static Strain Corrected,Dynamic Force,Displacement Amplitude,Dynamic Stress,Dynamic Strain,Storage Modulus,Loss Modulus,Tan Delta,Loss Viscosity,Storage Viscosity,Complex Viscosity,Shear Storage Modulus,Shear Loss Modulus,Complex Modulus,Shear Complex Modulus, 
0.000000,32.862500,30.000000,1.000001,146.000000,2216.000000,2110429.750000,120613.500000,47990299.000000,43638.125000,50088.375000,0.000042,2113873.540699,0.057151,0.044272,0.044244,4129.903323,4128.695360,1630.944886,1.850475,1632.795360,0.395298,182.913438,181.046771,0.996994,0.031935,0.004988,0.411942,0.001805,3620.789912,565.586258,0.068657,0.000301,0.170237,0.104147,19301.200286,0.017358,1110745.143125,123161.068735,0.110881,19601.677358,176780.440004,177863.851649,411387.090046,45615.210643,1117552.424644,413908.305424, 
0.120332,33.000000,30.000000,1.000001,140.000000,2216.000000,2022226.125000,116064.875000,47999123.625000,43780.125000,49961.250000,0.000042,2025554.135500,0.057395,0.044516,0.044486,4132.855427,4131.604028,1633.673598,1.850475,1635.524072,0.395680,184.047618,182.180817,0.996994,0.032701,0.005754,0.412219,0.002082,3707.605465,652.401811,0.068703,0.000347,0.163398,0.099794,18525.885018,0.016632,1112601.409799,123932.528333,0.111390,19724.458869,177075.873787,178171.039609,412074.596222,45900.936420,1119482.545047,414623.164832, 
0.240493,33.175000,30.000000,1.000001,140.000000,2216.000000,2021628.000000,115841.500000,48007668.500000,43792.250000,49965.250000,0.000042,2024944.202566,0.057301,0.044422,0.044393,4134.100283,4132.866528,1634.761646,1.850475,1636.612121,0.395822,183.717663,181.850731,0.996994,0.033443,0.006496,0.412487,0.002350,3791.688999,736.485345,0.068748,0.000392,0.163457,0.099765,18532.549062,0.016627,1113341.578732,123707.980337,0.111114,19688.720974,177193.675238,178284.167211,412348.732864,45817.770495,1120193.347299,414886.424925, 
0.361994,33.300000,30.000000,1.000001,140.000000,2216.000000,2021045.625000,115364.875000,48015753.625000,43800.875000,49975.125000,0.000042,2024335.563269,0.057082,0.044203,0.044174,4135.343247,4134.150106,1635.879977,1.850475,1637.730451,0.395970,182.868616,181.001561,0.996994,0.034145,0.007198,0.412741,0.002604,3871.266730,816.063076,0.068790,0.000434,0.163518,0.099736,18539.457364,0.016623,1114102.347946,123130.313337,0.110520,19596.782488,177314.755324,178394.384271,412630.499239,45603.819754,1120885.862058,415142.911873, 
0.482156,33.400000,30.000000,1.000001,140.000000,2216.000000,2020556.875000,115363.125000,48022997.125000,43809.000000,49981.000000,0.000042,2023847.508020,0.057095,0.044216,0.044187,4136.340494,4135.145388,1636.727064,1.850475,1638.577539,0.396079,182.966153,181.098987,0.996994,0.034774,0.007827,0.412968,0.002831,3942.575851,887.372197,0.068828,0.000472,0.163563,0.099711,18544.584028,0.016619,1114678.597868,123196.589798,0.110522,19607.330706,177406.468274,178486.700914,412843.925136,45628.366592,1121465.905092,415357.742627, 
0.603156,33.600000,30.000000,1.000001,140.000000,2216.000000,2020167.375000,115044.375000,48030258.125000,43817.000000,49988.250000,0.000042,2023440.493623,0.056948,0.044069,0.044041,4137.172517,4136.004509,1637.437491,1.850475,1639.287966,0.396169,182.397495,180.530218,0.996994,0.035404,0.008457,0.413196,0.003059,4014.071557,958.867903,0.068866,0.000510,0.163600,0.099692,18548.772292,0.016615,1115161.881471,122809.672161,0.110127,19545.750900,177483.385188,178556.401162,413022.919063,45485.063763,1121903.845016,415519.942599, 
0.723818,33.700000,30.000000,1.000001,140.000000,2216.000000,2019903.125000,114905.375000,48037643.875000,43824.000000,49994.250000,0.000042,2023168.771899,0.056887,0.044008,0.043980,4137.728161,4136.571543,1637.853131,1.850475,1639.703605,0.396215,182.168831,180.301441,0.996994,0.036046,0.009099,0.413428,0.003291,4086.810318,1031.606664,0.068905,0.000548,0.163619,0.099679,18550.933171,0.016613,1115444.629512,122654.041164,0.109960,19520.981478,177528.385901,178598.422497,413127.640560,45427.422653,1122167.873057,415617.730762, 
0.860819,33.800000,30.000000,1.000001,140.000000,2216.000000,2019582.625000,114737.375000,48044889.625000,43831.500000,50001.500000,0.000042,2022839.253234,0.056812,0.043934,0.043906,4138.402193,4137.259326,1638.392246,1.850475,1640.242721,0.396279,181.892515,180.025014,0.996994,0.036675,0.009728,0.413655,0.003518,4158.184699,1102.981044,0.068943,0.000586,0.163646,0.099663,18553.948937,0.016610,1115811.374609,122465.995730,0.109755,19491.053141,177586.755149,178653.174495,413263.472077,45357.776196,1122511.890278,415745.144548, 
0.998817,33.925000,30.000000,1.000001,140.000000,2216.000000,2019288.750000,114532.750000,48051570.750000,43839.375000,50009.000000,0.000042,2022534.253529,0.056719,0.043841,0.043813,4139.026267,4137.900539,1638.896252,1.850475,1640.746726,0.396339,181.535854,179.668250,0.996994,0.037256,0.010309,0.413865,0.003728,4224.009887,1168.806233,0.068977,0.000621,0.163671,0.099648,18556.775367,0.016608,1116154.235614,122223.299224,0.109504,19452.426823,177641.323130,178703.208121,413390.457635,45267.888602,1122826.261072,415861.578175, 
1.135479,34.087500,30.683310,1.000001,140.000000,2216.000000,2019138.625000,114396.875000,48058601.375000,43848.000000,50013.125000,0.000042,2022376.679053,0.056656,0.043778,0.043750,4139.348761,4138.234590,1639.085788,1.850475,1640.936263,0.396353,181.289650,179.421938,0.996994,0.037867,0.010920,0.414085,0.003948,4293.291610,1238.087956,0.069014,0.000658,0.163676,0.099641,18557.421554,0.016607,1116283.172018,122055.740293,0.109341,19425.759012,177661.843980,178720.706465,413438.211858,45205.829738,1122936.206500,415902.298704, 
1.259641,34.187500,31.304119,1.000001,140.000000,2216.000000,2018878.125000,114313.125000,48064564.625000,43853.500000,50021.750000,0.000042,2022111.859950,0.056622,0.043744,0.043716,4139.890857,4138.783095,1639.511615,1.850475,1641.362090,0.396404,181.172346,179.304542,0.996994,0.038385,0.011438,0.414272,0.004135,4352.065674,1296.862020,0.069045,0.000689,0.163697,0.099628,18559.778330,0.016605,1116572.850246,121975.879007,0.109241,19413.048704,177707.947665,178765.156346,413545.500091,45176.251484,1123215.493557,416005.738355, 
1.380812,34.212500,31.909975,1.000001,140.000000,2216.000000,2018626.125000,114244.375000,48069738.625000,43860.250000,50026.875000,0.000042,2021856.377133,0.056595,0.043717,0.043689,4140.413976,4139.311314,1639.933315,1.850475,1641.783790,0.396455,181.083834,179.215950,0.996994,0.038835,0.011888,0.414435,0.004298,4403.068702,1347.865048,0.069072,0.000716,0.163718,0.099615,18562.178752,0.016603,1116859.720892,121915.612543,0.109159,19403.457006,177753.604510,178809.502153,413651.748479,45153.930572,1123494.126702,416108.935815, 
1.501303,34.350000,32.512429,1.000001,140.000000,2216.000000,2018474.500000,113912.750000,48074840.500000,43864.625000,50029.250000,0.000042,2021686.281737,0.056435,0.043557,0.043530,4140.762331,4139.688695,1640.205592,1.850475,1642.056066,0.396484,180.438217,178.570255,0.996994,0.039279,0.012332,0.414595,0.004458,4453.367895,1398.164241,0.069099,0.000743,0.163731,0.099608,18563.565456,0.016601,1117044.943090,121476.363943,0.108748,19333.548475,177783.083515,178831.235753,413720.349292,44991.245905,1123630.683044,416159.512239, 
1.626301,34.400000,33.137419,1.000001,140.000000,2216.000000,2018482.625000,113840.125000,48079786.375000,43868.000000,50034.000000,0.000042,2021690.303060,0.056399,0.043521,0.043494,4140.754095,4139.686974,1640.101913,1.850475,1641.952388,0.396460,180.288344,178.420306,0.996994,0.039709,0.012762,0.414750,0.004613,4502.135863,1446.932209,0.069125,0.000769,0.163720,0.099608,18562.401079,0.016601,1116974.413598,121374.357719,0.108664,19317.313693,177771.858407,178818.321907,413694.227258,44953.465822,1123549.542897,416129.460332, 
1.747466,34.462500,33.743247,1.000001,140.000000,2216.000000,2018379.500000,113765.250000,48084882.500000,43874.250000,50041.250000,0.000042,2021583.126692,0.056365,0.043487,0.043460,4140.973621,4139.912750,1640.222567,1.850475,1642.073041,0.396467,180.156620,178.288503,0.996994,0.040152,0.013205,0.414910,0.004773,4552.392322,1497.188668,0.069152,0.000795,0.163723,0.099603,18562.753124,0.016600,1117056.490740,121284.696076,0.108575,19303.043611,177784.921379,178829.767551,413724.626200,44920.257806,1123621.458058,416156.095577, 
1.901463,34.600000,34.513233,1.000001,140.000000,2216.000000,2018095.000000,113592.500000,48090253.000000,43881.250000,50044.125000,0.000042,2021289.362036,0.056287,0.043409,0.043382,4141.575451,4140.528795,1640.727753,1.850475,1642.578228,0.396530,179.862105,177.993905,0.996994,0.040619,0.013672,0.415078,0.004941,4605.362251,1550.158597,0.069180,0.000824,0.163749,0.099589,18565.702528,0.016598,1117400.154876,121084.289370,0.108363,19271.147918,177839.617182,178880.704889,413851.909213,44846.033100,1123941.507041,416274.632237, 
2.039133,34.600000,35.201581,1.000001,140.000000,2216.000000,2017960.000000,113521.500000,48095060.000000,43887.250000,50051.125000,0.000042,2021150.586315,0.056256,0.043378,0.043351,4141.859819,4140.818926,1640.918592,1.850475,1642.769067,0.396548,179.744695,177.876421,0.996994,0.041038,0.014091,0.415229,0.005092,4652.780982,1597.577327,0.069205,0.000849,0.163757,0.099582,18566.559146,0.016597,1117529.977505,121004.368019,0.108278,19258.428050,177860.279079,178899.876816,413899.991668,44816.432600,1124061.967910,416319.247374, 
2.160126,34.600000,35.806546,1.000001,140.000000,2216.000000,2017942.750000,113408.750000,48099219.000000,43889.500000,50051.750000,0.000042,2021127.033824,0.056200,0.043323,0.043296,4141.908084,4140.877145,1640.890855,1.850475,1642.741330,0.396536,179.517983,177.649645,0.996994,0.041399,0.014453,0.415360,0.005223,4693.812594,1638.608940,0.069227,0.000870,0.163752,0.099581,18565.984740,0.016597,1117511.108602,120850.098593,0.108142,19233.875328,177857.276002,178894.249731,413893.003186,44759.295775,1124026.611864,416306.152542, 
2.285125,34.700000,36.431539,1.000001,140.000000,2216.000000,2017933.250000,113264.250000,48103342.500000,43896.000000,50057.750000,0.000042,2021109.445771,0.056129,0.043251,0.043224,4141.944128,4140.925979,1640.854420,1.850475,1642.704895,0.396523,179.224846,177.356445,0.996994,0.041758,0.014811,0.415489,0.005352,4734.498634,1679.294980,0.069248,0.000892,0.163746,0.099581,18565.354113,0.016597,1117486.322963,120650.642612,0.107966,19202.130948,177853.331248,178886.917546,413883.823320,44685.423189,1123980.542346,416289.089758, 
2.405290,34.700000,37.032368,1.000001,140.000000,2216.000000,2017886.875000,113195.625000,48107249.625000,43897.625000,50060.250000,0.000042,2021059.298936,0.056096,0.043219,0.043192,4142.046899,4141.034647,1640.882251,1.850475,1642.732726,0.396519,179.094144,177.225682,0.996994,0.042098,0.015151,0.415611,0.005475,4773.054014,1717.850360,0.069269,0.000912,0.163745,0.099578,18565.181678,0.016596,1117505.255826,120561.688173,0.107885,19187.973420,177856.344505,178888.394270,413890.835491,44652.477101,1123989.820886,416292.526254, 
2.526291,34.800000,37.637369,1.000001,140.000000,2216.000000,2017711.750000,113132.500000,48111453.000000,43901.000000,50064.625000,0.000042,2020880.914019,0.056070,0.043192,0.043166,4142.412521,4141.405153,1641.165746,1.850475,1643.016221,0.396552,179.000840,177.132313,0.996994,0.042464,0.015517,0.415743,0.005606,4814.537436,1759.333782,0.069291,0.000934,0.163759,0.099570,18566.725112,0.016595,1117698.109684,120498.172207,0.107809,19177.864548,177887.038125,178917.827009,413962.262846,44628.952669,1124174.752383,416361.019401, 
2.664284,34.800000,38.327336,1.000001,140.000000,2216.000000,2017806.875000,113076.625000,48115733.375000,43906.000000,50070.250000,0.000042,2020972.762785,0.056039,0.043162,0.043135,4142.224257,4141.222224,1640.894164,1.850475,1642.744638,0.396504,178.867380,176.998787,0.996994,0.042837,0.015890,0.415878,0.005741,4856.785737,1801.582082,0.069313,0.000957,0.163739,0.099574,18564.475763,0.016596,1117513.359492,120407.338055,0.107746,19163.407855,177857.634242,178887.043295,413893.836849,44595.310391,1123981.332452,416289.382389, 
2.788452,34.800000,38.948176,1.000001,140.000000,2216.000000,2017701.625000,112947.375000,48119906.375000,43911.250000,50072.375000,0.000042,2020860.449672,0.055978,0.043101,0.043074,4142.454469,4141.463447,1641.048910,1.850475,1642.899385,0.396518,178.624765,176.756107,0.996994,0.043200,0.016253,0.416009,0.005872,4897.979041,1842.775387,0.069335,0.000979,0.163745,0.099569,18565.143615,0.016595,1117618.629442,120242.249964,0.107588,19137.133290,177874.388462,178900.888598,413932.825719,44534.166653,1124068.325126,416321.601898, 
2.910451,34.987500,39.558173,1.000001,140.000000,2216.000000,2017592.125000,112817.375000,48124169.375000,43916.750000,50079.125000,0.000042,2020743.858821,0.055917,0.043040,0.043013,4142.693476,4141.713502,1641.210576,1.850475,1643.061051,0.396533,178.381424,176.512700,0.996994,0.043571,0.016624,0.416142,0.006005,4940.065686,1884.862032,0.069357,0.001001,0.163751,0.099564,18565.849994,0.016594,1117728.605826,120076.666472,0.107429,19110.779880,177891.891733,178915.474602,413973.557713,44472.839434,1124159.971763,416355.545097, 
3.052444,35.212500,40.268138,1.000001,140.000000,2216.000000,2017834.875000,112612.875000,48128949.875000,43921.250000,50082.000000,0.000042,2020974.824777,0.055809,0.042932,0.042905,4142.220031,4141.259061,1640.656957,1.850475,1642.507432,0.396443,177.914536,176.045738,0.996994,0.043988,0.017041,0.416292,0.006155,4987.267283,1932.063628,0.069382,0.001026,0.163714,0.099575,18561.630083,0.016596,1117351.994717,119759.005596,0.107181,19060.222622,177831.952261,178850.483173,413834.072117,44355.187258,1123751.618250,416204.303056, 
3.189109,35.550000,40.951462,1.000001,140.000000,2216.000000,2017747.750000,112449.000000,48134257.750000,43924.750000,50090.375000,0.000042,2020878.709926,0.055730,0.042853,0.042827,4142.417039,4141.470144,1640.757850,1.850475,1642.608325,0.396447,177.597421,175.728541,0.996994,0.044450,0.017503,0.416459,0.006322,5039.683386,1984.479732,0.069410,0.001054,0.163715,0.099571,18561.824564,0.016595,1117420.629102,119543.225040,0.106981,19025.880107,177842.875754,178857.688038,413859.492260,44275.268533,1123796.887785,416221.069550, 
3.326277,36.050000,41.637299,1.000001,140.000000,2216.000000,2017968.750000,112147.750000,48139200.250000,43931.750000,50091.375000,0.000042,2021082.629139,0.055575,0.042698,0.042672,4141.999085,4141.079495,1640.264528,1.850475,1642.115003,0.396366,176.937554,175.068597,0.996994,0.044881,0.017934,0.416614,0.006477,5088.498284,2033.294630,0.069436,0.001079,0.163682,0.099582,18557.999649,0.016597,1117085.036236,119094.283747,0.106612,18954.428937,177789.464533,178796.991236,413735.198606,44108.993981,1123415.518232,416079.821567, 
3.468271,36.687500,42.347273,1.000001,140.000000,2216.000000,2018275.125000,111841.375000,48144119.625000,43933.500000,50098.375000,0.000042,2021371.557472,0.055414,0.042538,0.042512,4141.407041,4140.515421,1639.598198,1.850475,1641.448673,0.396259,176.250350,174.381316,0.996994,0.045309,0.018362,0.416768,0.006631,5137.091426,2081.887772,0.069461,0.001105,0.163637,0.099597,18552.995319,0.016599,1116631.750543,118626.745678,0.106236,18880.018001,177717.321931,178717.379105,413567.315016,43935.831732,1122915.300061,415894.555578, 
3.588438,37.312500,42.948107,1.000001,140.000000,2216.000000,2018442.750000,111627.500000,48150021.500000,43937.875000,50105.750000,0.000042,2021527.104390,0.055304,0.042427,0.042402,4141.088380,4140.216036,1639.176049,1.850475,1641.026524,0.396185,175.780103,173.910977,0.996994,0.045823,0.018877,0.416953,0.006816,5195.398357,2140.194703,0.069492,0.001136,0.163607,0.099605,18549.564490,0.016601,1116344.573971,118306.787227,0.105977,18829.095073,177671.616396,178666.555612,413460.953323,43817.328602,1122595.966383,415776.283845, 
3.725934,38.012500,43.635585,1.000001,140.000000,2216.000000,2018724.625000,111420.625000,48155542.125000,43944.375000,50111.250000,0.000042,2021797.138008,0.055194,0.042317,0.042292,4140.535291,4139.681994,1638.527089,1.850475,1640.377564,0.396080,175.301475,173.432264,0.996994,0.046305,0.019358,0.417127,0.006990,5249.947406,2194.743752,0.069521,0.001165,0.163564,0.099619,18544.619867,0.016603,1115903.104692,117981.132020,0.105727,18777.265478,177601.354434,178591.228216,413297.446182,43696.715563,1122122.670020,415600.988896, 
3.847932,38.750000,44.245575,1.000001,140.000000,2216.000000,2018962.875000,111322.625000,48161775.375000,43949.250000,50116.875000,0.000042,2022029.628236,0.055139,0.042262,0.042237,4140.059218,4139.215319,1637.930564,1.850475,1639.781039,0.395980,175.053951,173.184642,0.996994,0.046848,0.019901,0.417322,0.007185,5311.547908,2256.344254,0.069554,0.001198,0.163522,0.099630,18539.965216,0.016605,1115497.305521,117812.681954,0.105614,18750.455838,177536.769541,178524.183609,413147.150193,43634.326650,1121701.415999,415444.968889, 
3.968434,39.575000,44.848085,1.000001,140.000000,2216.000000,2019093.375000,110981.625000,48168471.625000,43957.500000,50122.000000,0.000042,2022141.186479,0.054966,0.042090,0.042065,4139.830817,4139.016883,1637.592519,1.850475,1639.442994,0.395918,174.332170,172.462757,0.996994,0.047432,0.020485,0.417532,0.007395,5377.735903,2322.532249,0.069589,0.001233,0.163497,0.099636,18537.031428,0.016606,1115267.342880,117321.603557,0.105196,18672.298346,177500.169879,178479.592762,413061.978844,43452.445762,1121421.243225,415341.201194, 
4.105594,40.412500,45.533884,1.000001,140.000000,2216.000000,2019289.500000,110561.500000,48176261.000000,43964.375000,50130.750000,0.000042,2022314.003831,0.054753,0.041877,0.041853,4139.477047,4138.699983,1637.113069,1.850475,1638.963544,0.395832,173.436124,171.566590,0.996994,0.048111,0.021164,0.417777,0.007640,5454.744185,2399.540531,0.069629,0.001273,0.163461,0.099646,18533.028658,0.016608,1114941.186151,116711.965663,0.104680,18575.271539,177448.260465,178417.840629,412941.180056,43226.653949,1121033.242819,415197.497340, 
4.225764,41.225000,46.134734,1.000001,140.000000,2216.000000,2019615.750000,110340.000000,48183933.500000,43968.375000,50138.250000,0.000042,2022627.670445,0.054634,0.041759,0.041734,4138.835102,4138.078207,1636.331024,1.850475,1638.181499,0.395703,172.919876,171.050222,0.996994,0.048780,0.021833,0.418017,0.007880,5530.613276,2475.409622,0.069670,0.001313,0.163408,0.099662,18526.967621,0.016610,1114409.182897,116360.695460,0.104415,18519.365194,177363.589584,178327.815546,412744.141814,43096.553874,1120467.598092,414987.999293, 
4.348096,42.125000,46.746398,1.000001,140.000000,2216.000000,2019751.500000,110120.500000,48192205.000000,43977.500000,50148.500000,0.000042,2022751.256648,0.054522,0.041646,0.041622,4138.582227,4137.844573,1635.924434,1.850475,1637.774909,0.395627,172.445478,170.575694,0.996994,0.049502,0.022555,0.418277,0.008140,5612.423645,2557.219991,0.069713,0.001357,0.163377,0.099668,18523.414661,0.016611,1114132.591333,116037.887312,0.104151,18467.988722,177319.568704,178278.703307,412641.700494,42976.995301,1120159.016552,414873.709834, 
4.473259,43.087500,47.372213,1.000001,140.000000,2216.000000,2020026.000000,109844.000000,48200837.000000,43988.375000,50155.500000,0.000042,2023010.317574,0.054378,0.041502,0.041479,4138.052252,4137.339125,1635.238298,1.850475,1637.088773,0.395509,171.827751,169.957833,0.996994,0.050255,0.023308,0.418548,0.008411,5697.819622,2642.615968,0.069758,0.001402,0.163328,0.099682,18517.915384,0.016614,1113665.831831,115617.573350,0.103817,18401.093730,177245.281681,178197.895972,412468.826604,42821.323463,1119651.288686,414685.662476, 
4.613919,44.212500,48.075511,1.000001,140.000000,2216.000000,2020350.000000,109758.750000,48211774.250000,43992.875000,50169.500000,0.000042,2023329.213376,0.054327,0.041451,0.041428,4137.400056,4136.695320,1634.365268,1.850475,1636.215743,0.395360,171.590484,169.720394,0.996994,0.051209,0.024262,0.418891,0.008754,5806.050737,2750.847083,0.069815,0.001459,0.163266,0.099698,18510.919282,0.016616,1113071.934136,115456.050493,0.103727,18375.386590,177150.760002,178101.225716,412248.864495,42761.500183,1119043.891077,414460.700399, 
4.751923,45.200000,48.765531,1.000001,140.000000,2216.000000,2020536.500000,109461.500000,48222273.250000,44007.875000,50177.750000,0.000042,2023499.337241,0.054174,0.041300,0.041276,4137.052208,4136.373305,1633.822915,1.850475,1635.673390,0.395260,170.948193,169.077938,0.996994,0.052126,0.025179,0.419220,0.009083,5909.976028,2854.772374,0.069870,0.001514,0.163225,0.099707,18506.223447,0.016618,1112702.986248,115019.005675,0.103369,18305.828801,177092.040169,178035.653899,412112.217129,42599.631731,1118631.890870,414308.107730, 
4.893415,46.075000,49.472990,1.000001,140.000000,2216.000000,2020668.250000,109148.250000,48232870.250000,44017.625000,50189.875000,0.000042,2023613.974313,0.054016,0.041141,0.041118,4136.817845,4136.165830,1633.392748,1.850475,1635.243223,0.395176,170.284150,168.413729,0.996994,0.053051,0.026105,0.419553,0.009416,6014.902134,2959.698480,0.069925,0.001569,0.163190,0.099713,18502.284124,0.016619,1112410.355848,114567.162839,0.102990,18233.915838,177045.466631,177981.945549,412003.835499,42432.282533,1118294.431086,414183.122625, 
5.014918,46.975000,50.080506,1.000001,140.000000,2216.000000,2021062.750000,108967.750000,48242667.250000,44026.000000,50200.000000,0.000042,2023998.174401,0.053916,0.041041,0.041018,4136.032585,4135.397106,1632.417882,1.850475,1634.268357,0.395013,169.839766,167.969192,0.996994,0.053907,0.026960,0.419860,0.009723,6111.934552,3056.730898,0.069977,0.001621,0.163123,0.099732,18494.689579,0.016622,1111747.181331,114264.756227,0.102779,18185.786369,176939.919212,177872.026571,411758.215308,42320.280084,1117603.789235,413927.329346, 
5.139077,47.875000,50.701303,1.000001,140.000000,2216.000000,2021238.250000,108724.250000,48253105.500000,44035.500000,50212.750000,0.000042,2024160.326111,0.053791,0.040916,0.040894,4135.701255,4135.086789,1631.887650,1.850475,1633.738124,0.394915,169.309770,167.439031,0.996994,0.054819,0.027872,0.420188,0.010051,6215.347196,3160.143542,0.070031,0.001675,0.163082,0.099741,18490.075909,0.016623,1111386.479137,113904.102678,0.102488,18128.386619,176882.511720,177809.058695,411624.621903,42186.704695,1117208.150084,413780.796328, 
5.260078,48.737500,51.306305,1.000001,140.000000,2216.000000,2021532.000000,108439.750000,48263486.500000,44043.750000,50220.750000,0.000042,2024438.392840,0.053642,0.040768,0.040745,4135.133196,4134.543488,1631.125355,1.850475,1632.975829,0.394782,168.673639,166.802736,0.996994,0.055727,0.028780,0.420513,0.010376,6318.222448,3263.018794,0.070086,0.001729,0.163028,0.099755,18483.875996,0.016626,1110867.911137,113471.248852,0.102146,18059.495848,176799.979125,177719.942631,411432.559680,42026.388464,1116648.216901,413573.413667, 
5.384746,49.612500,51.929644,1.000001,140.000000,2216.000000,2021663.625000,108493.625000,48273884.125000,44054.875000,50235.125000,0.000042,2024572.715245,0.053666,0.040791,0.040769,4134.858846,4134.265088,1630.627325,1.850475,1632.477800,0.394689,168.757958,166.886891,0.996994,0.056636,0.029689,0.420839,0.010702,6421.292251,3366.088597,0.070140,0.001784,0.162989,0.099762,18479.482494,0.016627,1110529.115555,113528.497120,0.102229,18068.607185,176746.058176,177667.227272,411307.079835,42047.591526,1116316.996267,413450.739358, 
5.505404,50.462500,52.532938,1.000001,140.000000,2216.000000,2021985.000000,108187.000000,48284474.250000,44065.250000,50243.500000,0.000042,2024877.222746,0.053505,0.040631,0.040609,4134.237033,4133.669870,1629.808119,1.850475,1631.658594,0.394547,168.071877,166.200643,0.996994,0.057562,0.030615,0.421172,0.011035,6526.300946,3471.097292,0.070195,0.001839,0.162931,0.099777,18472.867549,0.016630,1109971.832525,113061.661659,0.101860,17994.308073,176657.363898,177571.448556,411100.678713,41874.689503,1115715.200370,413227.851989, 
5.626408,51.262500,53.137954,1.000001,140.000000,2216.000000,2022445.250000,108446.500000,48295342.500000,44074.375000,50256.375000,0.000042,2025350.693734,0.053621,0.040747,0.040725,4133.270562,4132.683355,1628.591426,1.850475,1630.441901,0.394347,168.511433,166.640027,0.996994,0.058513,0.031566,0.421513,0.011376,6634.099658,3578.896004,0.070252,0.001896,0.162848,0.099800,18463.497138,0.016633,1109144.150457,113360.562692,0.102205,18041.879612,176525.634309,177445.228136,410794.129799,41985.393590,1114922.133455,412934.123502, 
5.747401,52.000000,53.742923,1.000001,140.000000,2216.000000,2022931.625000,108014.125000,48306916.375000,44086.750000,50267.750000,0.000042,2025813.271411,0.053395,0.040521,0.040499,4132.326764,4131.777060,1627.439669,1.850475,1629.290144,0.394155,167.538557,165.666967,0.996994,0.059526,0.032579,0.421876,0.011739,6748.933133,3693.729479,0.070313,0.001956,0.162769,0.099824,18454.499621,0.016637,1108360.642091,112698.617263,0.101680,17936.527808,176400.935179,177310.487456,410503.941515,41740.228616,1114075.532120,412620.567452, 
5.868070,52.825000,54.346267,1.000001,140.000000,2216.000000,2023082.250000,108010.000000,48318156.750000,44094.000000,50279.875000,0.000042,2025963.462248,0.053389,0.040515,0.040493,4132.020422,4131.471555,1626.895437,1.850475,1628.745911,0.394053,167.501325,165.629557,0.996994,0.060510,0.033563,0.422228,0.012091,6860.493156,3805.289502,0.070371,0.002015,0.162726,0.099831,18449.698826,0.016639,1107990.415873,112673.168065,0.101691,17932.477446,176342.011893,177251.456710,410366.820694,41730.802987,1113704.630711,412483.196560, 
5.989898,53.662500,54.955404,1.000001,140.000000,2216.000000,2023648.500000,108038.000000,48329665.750000,44106.125000,50293.250000,0.000042,2026530.399722,0.053388,0.040514,0.040492,4130.864458,4130.315134,1625.494240,1.850475,1627.344715,0.393824,167.449856,165.577905,0.996994,0.061517,0.034570,0.422590,0.012453,6974.755498,3919.551844,0.070432,0.002075,0.162632,0.099859,18438.985567,0.016643,1107037.221169,112638.030784,0.101747,17926.885178,176190.306364,177099.964057,410013.785618,41717.789179,1112752.773545,412130.656869, 
6.113566,54.500000,55.573746,1.000001,140.000000,2216.000000,2024298.250000,108046.500000,48340982.500000,44114.875000,50301.250000,0.000042,2027179.679041,0.053375,0.040501,0.040479,4129.541396,4128.993501,1623.931582,1.850475,1625.782057,0.393571,167.342848,165.470717,0.996994,0.062509,0.035562,0.422945,0.012808,7087.144935,4031.941281,0.070491,0.002135,0.162528,0.099891,18427.173281,0.016649,1105974.188544,112565.113629,0.101779,17915.280062,176021.119601,176930.471670,409620.069831,41690.782825,1111687.820627,411736.229862, 
6.234727,55.300000,56.179549,1.000001,140.000000,2216.000000,2024713.750000,107713.500000,48351699.500000,44123.750000,50313.875000,0.000042,2027576.870928,0.053199,0.040326,0.040304,4128.732440,4128.213340,1622.922861,1.850475,1624.773336,0.393402,166.587403,164.715101,0.996994,0.063448,0.036501,0.423281,0.013144,7193.610829,4138.407175,0.070547,0.002191,0.162458,0.099912,18419.218785,0.016652,1105287.983723,112051.089372,0.101377,17833.470625,175911.906798,176813.550465,409365.919897,41500.403471,1110953.182448,411464.141647, 
6.356225,56.062500,56.787042,1.000001,140.000000,2216.000000,2025441.750000,107836.500000,48362833.750000,44136.875000,50325.250000,0.000042,2028310.378955,0.053241,0.040367,0.040345,4127.239346,4126.712486,1621.184230,1.850475,1623.034705,0.393123,166.698406,164.825926,0.996994,0.064424,0.037477,0.423630,0.013493,7304.255545,4249.051891,0.070605,0.002249,0.162343,0.099948,18406.197583,0.016658,1104105.241663,112126.480551,0.101554,17845.469495,175723.667702,176627.484193,408927.867283,41528.326130,1109784.092654,411031.145427, 
6.480723,56.862500,57.409532,1.000001,140.000000,2216.000000,2026125.125000,108047.125000,48374368.875000,44144.625000,50339.750000,0.000042,2029003.992943,0.053327,0.040453,0.040431,4125.828451,4125.286478,1619.511543,1.850475,1621.362018,0.392854,166.995345,165.122681,0.996994,0.065435,0.038488,0.423992,0.013855,7418.920173,4363.716518,0.070665,0.002309,0.162231,0.099982,18393.581445,0.016664,1102967.358956,112328.354288,0.101842,17877.598672,175542.568188,176450.564693,408506.429243,41603.094181,1108672.473772,410619.434730, 
6.601388,57.550000,58.012855,1.000001,140.000000,2216.000000,2027040.000000,108001.500000,48386316.250000,44154.750000,50354.625000,0.000042,2029915.142463,0.053280,0.040407,0.040385,4123.976528,4123.441287,1617.410490,1.850475,1619.260964,0.392520,166.728641,164.855786,0.996994,0.066483,0.039536,0.424367,0.014230,7537.721716,4482.518062,0.070728,0.002372,0.162094,0.100027,18377.962553,0.016671,1101538.071051,112146.793304,0.101809,17848.702367,175315.090133,176221.329596,407977.063352,41535.849372,1107232.146040,410085.980015, 
6.739392,58.412500,58.702876,1.000001,140.000000,2216.000000,2027977.125000,108022.875000,48398614.625000,44169.000000,50365.250000,0.000042,2030852.077589,0.053266,0.040392,0.040371,4122.073928,4121.539972,1615.245408,1.850475,1617.095883,0.392176,166.593706,164.720653,0.996994,0.067562,0.040615,0.424753,0.014616,7660.054943,4604.851289,0.070792,0.002436,0.161952,0.100073,18361.852575,0.016679,1100065.226202,112054.866162,0.101862,17834.071720,175080.679781,175986.643092,407431.565260,41501.802282,1105757.566074,409539.839287, 
6.864384,59.212500,59.327834,1.000001,140.000000,2216.000000,2029479.875000,108704.125000,48410297.875000,44174.000000,50380.750000,0.000042,2032389.025217,0.053563,0.040688,0.040666,4118.956704,4118.371595,1611.826091,1.850475,1613.676566,0.391648,167.684928,165.811688,0.996994,0.068587,0.041640,0.425119,0.014982,7776.308416,4721.104761,0.070853,0.002497,0.161733,0.100148,18337.116892,0.016691,1097739.160727,112797.066759,0.102754,17952.196520,174710.475256,175630.383260,406570.059528,41776.691392,1103519.117760,408710.784356, 
6.985050,59.950000,59.931167,1.000001,140.000000,2216.000000,2030392.125000,108770.125000,48420983.625000,44184.625000,50391.000000,0.000042,2033303.499568,0.053571,0.040697,0.040674,4117.104211,4116.516684,1609.741355,1.850475,1611.591830,0.391318,167.644078,165.770667,0.996994,0.069525,0.042578,0.425455,0.015318,7882.669584,4827.465930,0.070909,0.002553,0.161597,0.100193,18321.675216,0.016699,1096320.972617,112769.161070,0.102861,17947.755195,174484.763787,175405.401029,406044.804673,41766.355952,1102105.511595,408187.226517, 
7.110547,60.737500,60.558652,1.000001,140.000000,2216.000000,2031564.000000,108953.500000,48432502.250000,44192.625000,50407.750000,0.000042,2034483.509704,0.053630,0.040756,0.040734,4114.716271,4114.117512,1607.094112,1.850475,1608.944587,0.390903,167.790398,165.916801,0.996994,0.070537,0.043590,0.425816,0.015679,7997.356428,4942.152774,0.070969,0.002613,0.161426,0.100251,18302.241601,0.016708,1094520.127215,112868.571984,0.103122,17963.576921,174198.150566,175121.916837,405377.824895,41803.174809,1100324.326470,407527.528322, 
7.235045,61.500000,61.181139,1.000001,140.000000,2216.000000,2033358.125000,109518.375000,48444289.875000,44202.000000,50419.375000,0.000042,2036305.364862,0.053861,0.040986,0.040963,4111.034890,4110.395461,1603.117840,1.850475,1604.968314,0.390290,168.585372,166.711585,0.996994,0.071572,0.044625,0.426186,0.016049,8114.759885,5059.556231,0.071031,0.002675,0.161173,0.100340,18273.534950,0.016723,1091815.179843,113409.241729,0.103872,18049.627115,173767.645162,174702.557349,404375.992534,42003.422863,1097689.411011,406551.633708, 
7.355713,62.212500,61.784479,1.000001,140.000000,2216.000000,2035262.250000,110155.000000,48456691.000000,44209.875000,50436.375000,0.000042,2038241.043228,0.054123,0.041248,0.041225,4107.130719,4106.444961,1598.899499,1.850475,1600.749974,0.389638,169.500219,167.626232,0.996994,0.072662,0.045715,0.426575,0.016438,8238.315558,5183.111904,0.071096,0.002740,0.160904,0.100434,18243.032075,0.016739,1088945.560587,114031.450181,0.104717,18148.654587,173310.931435,174258.579755,403313.170588,42233.870437,1094899.815304,405518.450112, 
7.480374,62.837500,62.407784,1.000001,140.000000,2216.000000,2037682.750000,111441.750000,48470905.500000,44218.750000,50453.250000,0.000042,2040727.873405,0.054690,0.041815,0.041790,4102.125771,4101.340909,1593.487950,1.850475,1595.338425,0.388804,171.614350,169.740133,0.996994,0.073912,0.046965,0.427021,0.016884,8379.991151,5324.787497,0.071170,0.002814,0.160559,0.100554,18203.975275,0.016759,1085264.234850,115469.478496,0.106398,18377.523721,172725.030711,173699.941313,401949.716611,42766.473517,1091389.783674,404218.438398, 
7.601377,63.525000,63.012799,1.000001,140.000000,2216.000000,2041023.125000,113096.625000,48488534.125000,44227.375000,50476.250000,0.000042,2044154.163308,0.055412,0.042535,0.042510,4095.250031,4094.337368,1586.102331,1.850475,1587.952806,0.387666,174.272678,172.398175,0.996994,0.075462,0.048515,0.427574,0.017437,8555.773638,5500.569984,0.071262,0.002906,0.160089,0.100720,18150.680499,0.016787,1080240.004226,117277.670215,0.108566,18665.306143,171925.400205,172935.643779,400088.890454,43436.174154,1086587.556832,402439.835864, 
7.726370,64.287500,63.637765,1.000001,140.000000,2216.000000,2051413.000000,117846.000000,48533890.750000,44252.625000,50538.125000,0.000042,2054795.117837,0.057446,0.044567,0.044538,4074.042384,4072.759605,1563.537834,1.850475,1565.388309,0.384181,181.634763,179.759523,0.996994,0.079454,0.052508,0.428997,0.018860,9008.443289,5953.239635,0.071499,0.003143,0.158650,0.101236,17987.516939,0.016873,1064890.005823,122285.389611,0.114834,19462.308807,169482.374018,170596.179813,394403.705861,45290.885041,1071888.259575,396995.651695, 
7.852368,65.162500,64.267756,1.000001,136.000000,2216.000000,2039151.375000,127622.375000,48621489.375000,44343.500000,50614.625000,0.000042,2043141.160264,0.062586,0.049700,0.049659,3980.215327,3977.937773,1466.795333,1.850475,1468.645808,0.369026,197.834314,195.957639,0.996994,0.087180,0.060233,0.431745,0.021608,9884.331366,6829.127712,0.071958,0.003601,0.148038,0.100639,16784.297272,0.016773,999078.781127,133304.516267,0.133427,21216.055894,159008.200594,160417.358424,370029.178195,49372.043062,1007932.787915,373308.439969, 
8.010033,65.950000,65.056079,1.000001,131.000000,2216.000000,2038753.625000,126389.875000,48716331.375000,44429.375000,50698.750000,0.000042,2042667.555907,0.061994,0.049108,0.049069,3834.772789,3832.597776,1319.353787,1.850475,1321.204262,0.344562,188.333161,186.454915,0.996994,0.095565,0.068619,0.434721,0.024584,10835.082098,7779.878444,0.072453,0.004097,0.133142,0.100621,15095.431449,0.016770,898778.409493,126840.078393,0.141125,20187.209467,143044.913300,144462.350275,332880.892405,46977.806812,907684.435725,336179.420639, 
8.132030,66.637500,65.666066,1.000001,127.000000,2216.000000,2044623.250000,119181.500000,48664173.500000,44379.625000,50676.625000,0.000042,2048093.861224,0.058290,0.045410,0.045379,3707.830713,3706.297026,1194.211601,1.850475,1196.062075,0.322550,168.407066,166.529686,0.996994,0.090951,0.064004,0.433084,0.022947,10311.907266,7256.703612,0.072181,0.003825,0.120830,0.100908,13699.590626,0.016818,813647.670345,113285.500905,0.139232,18029.933167,129495.946089,130745.089940,301350.989017,41957.592928,821496.278856,304257.881058, 
8.252531,67.350000,66.268571,1.000001,122.000000,2216.000000,2040848.500000,108008.750000,48470803.000000,44190.875000,50509.375000,0.000042,2043704.599503,0.052923,0.040050,0.040029,3569.502913,3568.761617,1060.910878,1.850475,1062.761353,0.297641,143.014092,141.139876,0.996994,0.073903,0.046956,0.427018,0.016881,8378.969334,5323.765680,0.071170,0.002813,0.107110,0.100717,12143.952555,0.016786,722966.906512,96013.521181,0.132805,15281.014395,115063.665714,116073.927169,267765.520930,35560.563400,729314.571472,270116.507953, 
8.377527,68.075000,66.893551,1.000001,117.000000,2216.000000,2031600.375000,100923.625000,48305939.125000,44029.500000,50293.250000,0.000042,2034105.617165,0.049677,0.036807,0.036791,3439.366010,3439.005928,934.689276,1.850475,936.539751,0.272182,126.652848,124.781274,0.996994,0.059440,0.032493,0.421845,0.011708,6739.235639,3684.031985,0.070308,0.001951,0.093934,0.100259,10650.075298,0.016710,637101.871481,84885.220389,0.133236,13509.891718,101397.831776,102293.877935,235963.656104,31438.970514,642731.900006,238048.851854, 
8.502695,68.700000,67.519393,1.000001,113.000000,2216.000000,2032308.750000,84822.250000,48160498.750000,43893.375000,50185.750000,0.000042,2034078.088329,0.041737,0.028875,0.028867,3321.825804,3322.278877,821.020725,1.850475,822.871200,0.247545,95.984617,94.115329,0.996994,0.046737,0.019790,0.417282,0.007145,5298.930711,2243.727057,0.069547,0.001191,0.082510,0.100285,9354.908424,0.016714,559776.326507,64024.033305,0.114374,10189.733305,89091.098815,89671.927340,207324.565373,23712.604928,563425.782653,208676.215797, 
8.627694,69.412500,68.144388,1.000001,110.000000,2216.000000,2045788.375000,76909.125000,48043764.875000,43739.625000,50049.500000,0.000042,2047233.520826,0.037594,0.024736,0.024731,3212.856537,3213.593309,714.749315,1.850475,716.599790,0.222862,79.533151,77.665667,0.996994,0.036577,0.009631,0.413620,0.003483,4147.104394,1091.900740,0.068937,0.000580,0.072311,0.100947,8198.522453,0.016824,487482.850463,52833.786794,0.108381,8408.751669,77585.243863,78039.587198,180549.203875,19568.069183,490337.576086,181606.509662, 
8.752688,70.087500,68.769354,1.000001,106.000000,2216.000000,2027291.000000,64638.250000,47964569.250000,43692.250000,49978.000000,0.000042,2028321.202878,0.031884,0.019030,0.019028,3124.893114,3125.954601,628.727620,1.850475,630.578095,0.201604,59.518054,57.651778,0.996994,0.029704,0.002757,0.411135,0.000998,3367.784309,312.580655,0.068523,0.000166,0.063035,0.100028,7146.809648,0.016671,428964.690517,39218.896910,0.091427,6241.876361,68271.796825,68556.540623,158875.811303,14525.517374,430753.789984,159538.440735, 
8.876518,70.787500,69.388508,1.000001,106.000000,2216.000000,2083736.875000,59369.875000,47889526.125000,43550.125000,49939.625000,0.000042,2084582.487284,0.028492,0.015640,0.015639,3040.554643,3041.723688,546.013283,1.850475,547.863758,0.180007,47.596934,45.731792,0.996994,0.023204,0.003742,0.408781,0.001356,2630.892740,424.310914,0.068130,0.000226,0.056282,0.102810,6381.190324,0.017135,372696.433738,31110.062363,0.083473,4951.316283,59316.432714,59522.724424,138035.716199,11522.245320,373992.603805,138515.779187, 
9.000688,71.425000,70.009357,1.000001,102.000000,2216.000000,2044722.375000,52224.375000,47837248.875000,43554.625000,49829.250000,0.000042,2045389.199192,0.025541,0.012691,0.012690,2981.880575,2983.122677,488.459709,1.850475,490.310184,0.164259,37.876686,36.012326,0.996994,0.018685,0.008262,0.407141,0.002996,2118.448752,936.754902,0.067857,0.000499,0.049420,0.100882,5603.221695,0.016814,333544.342821,24498.180911,0.073448,3899.003500,53085.188848,53228.183356,123534.941785,9073.400337,334442.804521,123867.705378, 
9.123015,72.150000,70.620990,1.000001,102.000000,2216.000000,2075698.500000,48409.250000,47833177.750000,43503.000000,49872.375000,0.000042,2076262.921305,0.023322,0.010473,0.010472,2937.540452,2938.817958,444.236247,1.850475,446.086722,0.151696,30.792015,28.927716,0.996994,0.018333,0.008614,0.407013,0.003124,2078.572642,976.631012,0.067835,0.000521,0.045640,0.102408,5174.644967,0.017068,303460.355021,19678.718569,0.064848,3131.962853,48297.177275,48398.621096,112392.724082,7288.414285,304097.745855,112628.794761, 
9.246681,72.787500,71.239323,1.000001,99.000000,2216.000000,2035102.000000,43250.500000,47820630.750000,43553.875000,49795.875000,0.000042,2035561.533375,0.021252,0.008404,0.008404,2908.151261,2909.458617,415.127050,1.850475,416.977525,0.143227,24.462202,22.598090,0.996994,0.017249,0.009698,0.406619,0.003518,1955.704453,1099.499201,0.067770,0.000586,0.041825,0.100403,4742.055959,0.016734,283658.180173,15372.850320,0.054195,2446.663180,45145.565760,45211.815585,105058.585249,5693.648267,284074.440431,105212.755715, 
9.367343,73.475000,71.842633,1.000001,99.000000,2216.000000,2051352.500000,40723.250000,47796332.500000,43501.500000,49795.625000,0.000042,2051756.677179,0.019852,0.007004,0.007004,2885.196333,2886.513493,392.665124,1.850475,394.515599,0.136588,20.226587,18.362836,0.996994,0.015152,0.011795,0.405857,0.004280,1717.880460,1337.323194,0.067643,0.000713,0.039886,0.101204,4522.250391,0.016867,268377.958286,12491.724993,0.046545,1988.118205,42713.644842,42759.888560,99399.243810,4626.564812,268668.516367,99506.857914, 
9.493678,74.075000,72.474304,1.000001,99.000000,2216.000000,2061910.125000,38588.125000,47792064.625000,43480.375000,49808.750000,0.000042,2062271.176875,0.018715,0.005867,0.005867,2870.486145,2871.810585,378.046920,1.850475,379.897395,0.132200,16.857329,14.993641,0.996994,0.014783,0.012163,0.405723,0.004414,1676.124090,1379.079564,0.067620,0.000736,0.038605,0.101723,4376.965431,0.016954,258433.601964,10199.755851,0.039468,1623.340276,41130.952631,41162.974844,95716.148875,3777.687352,258634.803620,95790.668007, 
9.617511,74.700000,73.093470,1.000001,99.000000,2216.000000,2064613.500000,37674.750000,47784697.250000,43464.875000,49805.750000,0.000042,2064957.212915,0.018248,0.005400,0.005400,2866.752301,2868.080785,374.463222,1.850475,376.313697,0.131123,15.496092,13.632514,0.996994,0.014148,0.012799,0.405492,0.004645,1604.054048,1451.149607,0.067582,0.000774,0.038290,0.101856,4341.310765,0.016976,255995.712027,9273.819113,0.036226,1475.972984,40742.950704,40769.676579,94813.226677,3434.747820,256163.635782,94875.420660, 
9.738506,75.350000,73.698447,1.000001,99.000000,2216.000000,2063184.125000,37388.125000,47789331.625000,43472.750000,49805.750000,0.000042,2063522.862859,0.018122,0.005274,0.005274,2868.744974,2870.077271,376.367822,1.850475,378.218296,0.131695,15.144383,13.280736,0.996994,0.014548,0.012399,0.405637,0.004500,1649.387308,1405.816346,0.067606,0.000750,0.038457,0.101785,4360.249781,0.016964,257291.358119,9034.514282,0.035114,1437.886467,40949.159021,40974.396176,95293.095600,3346.116401,257449.927969,95351.825174, 
9.860007,76.025000,74.305951,1.000001,99.000000,2216.000000,2062421.500000,37416.750000,47791159.750000,43476.250000,49808.750000,0.000042,2062760.882129,0.018142,0.005295,0.005295,2869.804684,2871.137668,377.391956,1.850475,379.242430,0.132003,15.209080,13.345406,0.996994,0.014705,0.012242,0.405695,0.004442,1667.271529,1387.932125,0.067616,0.000740,0.038547,0.101748,4370.442711,0.016958,257988.047930,9078.507397,0.035190,1444.888183,41060.040560,41085.455245,95551.128863,3362.410147,258147.733229,95610.271566, 
10.001500,76.775000,75.013416,1.000001,99.000000,2216.000000,2061693.500000,37128.250000,47791319.750000,43476.000000,49810.500000,0.000042,2062027.787129,0.018009,0.005161,0.005161,2870.824961,2872.160915,378.412028,1.850475,380.262503,0.132311,14.830922,12.967246,0.996994,0.014719,0.012228,0.405700,0.004437,1668.836823,1386.366831,0.067617,0.000740,0.038637,0.101712,4380.637956,0.016952,258681.974789,8821.255511,0.034101,1403.945307,41170.482363,41194.413218,95808.138811,3267.131671,258832.336909,95863.828485, 
10.144003,77.587500,75.725932,1.000001,99.000000,2216.000000,2060877.375000,37114.375000,47792889.125000,43481.125000,49809.750000,0.000042,2061211.544606,0.018009,0.005162,0.005162,2871.961811,2873.298833,379.518808,1.850475,381.369283,0.132643,14.837947,12.974248,0.996994,0.014855,0.012092,0.405749,0.004388,1684.190518,1371.013136,0.067625,0.000731,0.038734,0.101671,4391.649299,0.016945,259434.886353,8826.018799,0.034020,1404.703407,41290.311865,41314.199079,96086.994945,3268.895851,259584.974266,96142.583061, 
10.267664,78.250000,76.344236,1.000001,99.000000,2216.000000,2060152.875000,36954.375000,47794144.625000,43483.875000,49810.250000,0.000042,2060484.286327,0.017938,0.005090,0.005090,2872.975484,2874.314516,380.509576,1.850475,382.360051,0.132941,14.638130,12.774412,0.996994,0.014963,0.011984,0.405788,0.004349,1696.473949,1358.729705,0.067631,0.000725,0.038821,0.101636,4401.503575,0.016939,260108.877989,8690.076129,0.033409,1383.067476,41397.580880,41420.678150,96336.621477,3218.546714,260254.002528,96390.371307, 
10.388832,78.987500,76.950074,1.000001,99.000000,2216.000000,2059489.625000,36864.375000,47795449.625000,43488.125000,49806.500000,0.000042,2059819.530354,0.017900,0.005052,0.005052,2873.902666,2875.243129,381.412286,1.850475,383.262760,0.133212,14.533803,12.670065,0.996994,0.015076,0.011871,0.405829,0.004308,1709.242119,1345.961535,0.067638,0.000718,0.038900,0.101603,4410.471053,0.016934,260722.966313,8619.091824,0.033058,1371.769982,41495.315995,41517.984084,96564.061597,3192.256231,260865.394231,96616.812678,
