Repository: HiroshanGunawardane/LMPA_Composite

# DMA Composite Material Analysis

MATLAB and Python scripts for processing dynamic mechanical analysis (DMA) data from composite elastomer samples, extracting Young’s modulus, comparing materials across filler concentrations, and fitting simple composite-modulus models.

This repository contains two main analysis pipelines:

1. **MEMS/CERR/Ecoflex pipeline** based on exported `.txt` files in `ss0`, `ss80`, and `ts`
2. **FM/Ecoflex pipeline** based on raw `.csv` files in `DMA_FM`

It also includes downstream scripts for:

- pooled material comparison plots
- statistical testing
- Guth and Tsai model fitting
- thesis/paper-ready summary figures

---

File: DMA_FM/20240718_fm50v_eco50_ts30-80_s3_t1_gyan.csv
Time,Sample Temperature,Program Temperature,Frequency,Raw Dynamic Force,Raw Static Force,In-Phase Angle,Out-Of-Phase Angle,Zero Displacement,Min Displacement,Max Displacement,Spring Stiffness,C*,Measured Tan Delta,Corrected Total Tan Delta,Corrected Total Delta,Stiffness*,Total Stiffness',Stiffness Less Spring,Inertia,Sample Stiffness',Ratio of Sample to Total Stiffness,Total Stiffness'',Sample Stiffness'',Total Applied Static Force,Static Force,Static Force Corrected,Static Displacement,Static Displacement Corrected,Static Stress,Static Stress Corrected,Static Strain,Static Strain Corrected,Dynamic Force,Displacement Amplitude,Dynamic Stress,Dynamic Strain,Storage Modulus,Loss Modulus,Tan Delta,Loss Viscosity,Storage Viscosity,Complex Viscosity,Shear Storage Modulus,Shear Loss Modulus,Complex Modulus,Shear Complex Modulus, 
0.000000,30.512500,30.000000,1.000001,134.000000,2216.000000,2014241.750000,126495.250000,49769885.500000,45548.000000,51684.500000,0.000042,2018209.819547,0.062800,0.049914,0.049873,3970.128063,3967.807340,1429.736125,1.850475,1431.586599,0.360632,198.180232,196.283431,0.996994,0.190252,0.000000,0.467775,0.000000,25282.614111,0.000000,0.077962,0.000000,0.142543,0.099410,18942.556058,0.016568,1141464.398155,156505.061523,0.137109,24908.534429,181669.557418,183369.199103,422764.591909,57964.837601,1152143.570280,426719.840845, 
0.121993,30.675000,30.000000,1.000001,134.000000,2216.000000,2013496.500000,125364.500000,49775893.500000,45557.875000,51685.875000,0.000042,2017395.452898,0.062262,0.049376,0.049336,3971.730693,3969.515976,1431.295685,1.850475,1433.146160,0.360870,196.130331,194.233419,0.996994,0.190800,0.000548,0.467963,0.000188,25355.460888,72.846777,0.077994,0.000031,0.142637,0.099373,18955.033247,0.016562,1142707.901578,154870.500070,0.135529,24648.386100,181867.466977,183530.156874,423225.148733,57359.444470,1153154.898581,427094.406882, 
0.246159,30.800000,30.000000,1.000001,134.000000,2216.000000,2013398.500000,124811.000000,49781076.500000,45566.000000,51697.750000,0.000042,2017263.320819,0.061990,0.049105,0.049065,3971.990844,3969.829200,1431.480239,1.850475,1433.330713,0.360888,195.067333,193.170325,0.996994,0.191273,0.001021,0.468126,0.000351,25418.314659,135.700548,0.078021,0.000059,0.142644,0.099368,18955.979116,0.016561,1142855.053925,154022.850730,0.134770,24513.478624,181890.886982,183535.297427,423279.649602,57045.500270,1153187.197652,427106.369501, 
0.367159,31.000000,30.000000,1.000001,134.000000,2216.000000,2013171.125000,124557.375000,49785992.625000,45572.750000,51701.000000,0.000042,2017020.703464,0.061871,0.048986,0.048947,3972.468615,3970.330152,1431.859090,1.850475,1433.709565,0.360938,194.619928,192.722829,0.996994,0.191722,0.001470,0.468280,0.000505,25477.940699,195.326588,0.078047,0.000084,0.142663,0.099356,18958.598200,0.016559,1143157.127873,153666.042936,0.134423,24456.690945,181938.963506,183575.369191,423391.528842,56913.349236,1153438.976175,427199.620806, 
0.487822,31.100000,30.000000,1.000001,134.000000,2216.000000,2012993.500000,124415.250000,49789925.750000,45570.250000,51698.250000,0.000042,2016834.645050,0.061806,0.048921,0.048882,3972.835086,3970.709307,1432.140519,1.850475,1433.990994,0.360974,194.380052,192.482880,0.996994,0.192081,0.001829,0.468403,0.000629,25525.650316,243.036205,0.078067,0.000105,0.142678,0.099348,18960.509835,0.016558,1143381.523135,153474.721793,0.134229,24426.241263,181974.677093,183606.711112,423474.638198,56842.489553,1153635.903427,427272.556825, 
0.608825,31.200000,30.000000,1.000001,134.000000,2216.000000,2012898.000000,124408.000000,49793756.250000,45574.375000,51705.875000,0.000042,2016738.879694,0.061805,0.048920,0.048881,3973.023737,3970.898112,1432.234114,1.850475,1434.084588,0.360980,194.386645,192.489402,0.996994,0.192430,0.002179,0.468524,0.000749,25572.120245,289.506134,0.078087,0.000125,0.142680,0.099343,18960.846208,0.016557,1143456.150166,153479.921525,0.134225,24427.068826,181986.554344,183618.592886,423502.277839,56844.415380,1153710.558876,427300.206991, 
0.730317,31.287500,30.000000,1.000001,134.000000,2216.000000,2012749.000000,124551.000000,49797971.250000,45580.125000,51707.500000,0.000042,2016598.990529,0.061881,0.048996,0.048957,3973.299341,3971.159074,1432.390271,1.850475,1434.240746,0.360996,194.699510,192.802188,0.996994,0.192815,0.002563,0.468656,0.000881,25623.260661,340.646550,0.078109,0.000147,0.142687,0.099336,18961.665301,0.016556,1143580.661370,153729.319461,0.134428,24466.761709,182006.370902,183643.517385,423548.393100,56936.784986,1153867.164245,427358.208980, 
0.850818,31.400000,30.000000,1.000001,134.000000,2216.000000,2012782.500000,124098.500000,49800694.000000,45588.500000,51715.375000,0.000042,2016604.529899,0.061655,0.048770,0.048732,3973.288427,3971.191921,1432.355395,1.850475,1434.205870,0.360984,193.804932,191.907560,0.996994,0.193064,0.002812,0.468741,0.000967,25656.298959,373.684848,0.078124,0.000161,0.142682,0.099337,18961.047461,0.016556,1143552.853374,153015.994350,0.133808,24353.232581,182001.945126,183624.039730,423538.093842,56672.590500,1153744.782431,427312.882382, 
0.972313,31.500000,30.000000,1.000001,134.000000,2216.000000,2012665.250000,123878.750000,49803314.500000,45591.250000,51712.750000,0.000042,2016473.990226,0.061550,0.048665,0.048627,3973.545644,3971.469565,1432.567845,1.850475,1434.418320,0.361013,193.399451,191.502030,0.996994,0.193303,0.003051,0.468823,0.001049,25688.098977,405.484866,0.078137,0.000175,0.142693,0.099331,18962.531032,0.016555,1143722.248594,152692.648294,0.133505,24301.770499,182028.905191,183643.944562,423600.832813,56552.832701,1153869.848281,427359.203067, 
1.093317,31.525000,30.605019,1.000001,134.000000,2216.000000,2012726.875000,123651.375000,49806304.125000,45592.750000,51717.375000,0.000042,2016521.543621,0.061435,0.048550,0.048512,3973.451941,3971.397980,1432.421863,1.850475,1434.272338,0.360982,192.940176,191.042699,0.996994,0.193576,0.003324,0.468917,0.001143,25724.381282,441.767170,0.078153,0.000190,0.142681,0.099334,18960.942809,0.016556,1143605.851115,152326.404771,0.133198,24243.481078,182010.379972,183617.877104,423557.722635,56417.186952,1153706.061479,427298.541289, 
1.216151,31.600000,31.219193,1.000001,134.000000,2216.000000,2012446.625000,123612.875000,49809564.125000,45598.000000,51720.375000,0.000042,2016239.460317,0.061424,0.048540,0.048502,3974.007849,3971.956003,1432.898739,1.850475,1434.749214,0.361052,192.925329,191.027792,0.996994,0.193874,0.003622,0.469020,0.001245,25763.948424,481.334313,0.078170,0.000207,0.142708,0.099320,18964.583573,0.016553,1143986.084027,152314.518655,0.133144,24241.589345,182070.895871,183677.613708,423698.549640,56412.784687,1154081.397927,427437.554788, 
1.358645,31.687500,31.931662,1.000001,134.000000,2216.000000,2012446.000000,123365.000000,49813618.500000,45603.125000,51723.125000,0.000042,2016223.654792,0.061301,0.048417,0.048379,3974.039002,3972.010832,1432.852613,1.850475,1434.703088,0.361035,192.439198,190.541585,0.996994,0.194244,0.003992,0.469147,0.001372,25813.162189,530.548077,0.078191,0.000229,0.142702,0.099320,18963.712221,0.016553,1143949.305657,151926.845054,0.132809,24179.889224,182065.042417,183663.678263,423684.928021,56269.201872,1153993.838875,427405.125509, 
1.478815,31.887500,32.532509,1.000001,134.000000,2216.000000,2012487.625000,123225.875000,49816840.375000,45603.375000,51728.750000,0.000042,2016256.694235,0.061231,0.048346,0.048309,3973.973881,3971.959207,1432.720735,1.850475,1434.571210,0.361007,192.157281,190.259608,0.996994,0.194538,0.004287,0.469248,0.001473,25852.274790,569.660678,0.078208,0.000246,0.142691,0.099322,18962.215421,0.016554,1143844.153846,151702.013307,0.132625,24144.106169,182048.306999,183642.380577,423645.982906,56185.930854,1153860.021462,427355.563504, 
1.598975,32.100000,33.133310,1.000001,134.000000,2216.000000,2012524.500000,123025.000000,49820194.750000,45607.250000,51731.125000,0.000042,2016281.233788,0.061130,0.048246,0.048208,3973.925515,3971.930161,1432.608112,1.850475,1434.458587,0.360981,191.755267,189.857532,0.996994,0.194845,0.004593,0.469353,0.001578,25892.999743,610.385632,0.078226,0.000263,0.142681,0.099324,18960.865359,0.016554,1143754.355042,151381.420902,0.132355,24093.082343,182034.015087,183621.510901,423612.724090,56067.192927,1153728.893316,427306.997525, 
1.724473,32.362500,33.760801,1.000001,134.000000,2216.000000,2012778.750000,122860.250000,49823446.750000,45610.625000,51734.000000,0.000042,2016524.965747,0.061040,0.048156,0.048119,3973.445198,3971.466885,1432.063785,1.850475,1433.914260,0.360886,191.377409,189.479614,0.996994,0.195142,0.004890,0.469455,0.001680,25932.485521,649.871410,0.078243,0.000280,0.142643,0.099336,18955.880307,0.016556,1143320.339939,151080.090642,0.132142,24045.124181,181964.939493,183546.743914,423451.977755,55955.589127,1153259.118111,427133.006708, 
1.849976,32.825000,34.388315,1.000001,134.000000,2216.000000,2012650.500000,122604.250000,49826813.500000,45613.000000,51737.500000,0.000042,2016381.371980,0.060917,0.048033,0.047996,3973.728161,3971.773407,1432.286371,1.850475,1434.136846,0.360914,190.902807,189.004948,0.996994,0.195450,0.005198,0.469561,0.001786,25973.368475,690.754364,0.078260,0.000298,0.142654,0.099329,18957.360360,0.016555,1143497.817638,150701.619850,0.131790,23984.888731,181993.185923,183566.866863,423517.710236,55815.414759,1153385.554430,427179.834974, 
1.974973,33.137500,35.013299,1.000001,134.000000,2216.000000,2012780.000000,122291.500000,49830573.750000,45618.500000,51738.875000,0.000042,2016491.641285,0.060758,0.047874,0.047837,3973.510863,3971.586360,1432.005548,1.850475,1433.856022,0.360860,190.261593,188.363665,0.996994,0.195793,0.005542,0.469679,0.001904,26019.034430,736.420319,0.078280,0.000317,0.142633,0.099336,18954.540478,0.016556,1143273.904837,150190.297518,0.131369,23903.509319,181957.549123,183520.918264,423434.779569,55626.036118,1153096.850638,427072.907644, 
2.095634,33.600000,35.616604,1.000001,134.000000,2216.000000,2012972.125000,122111.125000,49834318.625000,45621.000000,51745.125000,0.000042,2016672.482798,0.060662,0.047779,0.047742,3973.154545,3971.248069,1431.573832,1.850475,1433.424307,0.360782,189.866774,187.968776,0.996994,0.196136,0.005884,0.469796,0.002022,26064.518562,781.904451,0.078299,0.000337,0.142602,0.099345,18950.446920,0.016558,1142929.680180,149875.436122,0.131133,23853.397611,181902.764110,183460.077860,423307.288956,55509.420786,1152714.578805,426931.325483, 
2.237637,34.262500,36.326618,1.000001,134.000000,2216.000000,2013271.625000,121725.875000,49839668.875000,45626.000000,51752.500000,0.000042,2016948.146253,0.060462,0.047579,0.047543,3972.611520,3970.742819,1430.935052,1.850475,1432.785527,0.360668,189.047523,187.149425,0.996994,0.196625,0.006373,0.469964,0.002189,26129.509582,846.895471,0.078327,0.000365,0.142557,0.099360,18944.411112,0.016560,1142420.353894,149222.132761,0.130619,23749.421234,181821.702378,183366.208623,423118.649590,55267.456578,1152124.780523,426712.881675, 
2.362629,34.787500,36.951583,1.000001,134.000000,2216.000000,2013574.750000,121730.250000,49844476.000000,45629.875000,51756.875000,0.000042,2017250.982799,0.060455,0.047572,0.047536,3972.015138,3970.147630,1430.219835,1.850475,1432.070310,0.360542,188.991677,187.093489,0.996994,0.197064,0.006812,0.470115,0.002340,26187.911619,905.297508,0.078352,0.000390,0.142507,0.099375,18937.791777,0.016562,1141850.080950,149177.532978,0.130645,23742.322964,181730.940692,183275.292128,422907.437389,55250.938140,1151553.534887,426501.309218, 
2.487794,35.400000,37.577404,1.000001,134.000000,2216.000000,2013674.625000,121010.125000,49849032.375000,45634.000000,51761.875000,0.000042,2017307.350336,0.060094,0.047212,0.047176,3971.904152,3970.104361,1430.062750,1.850475,1431.913225,0.360506,187.558960,185.660687,0.996994,0.197481,0.007229,0.470258,0.002483,26243.274719,960.660608,0.078376,0.000414,0.142493,0.099379,18935.920752,0.016563,1141724.830336,148035.099195,0.129659,23560.499124,181711.006454,183232.057745,422861.048272,54827.814517,1151281.885030,426400.698159, 
2.611963,36.050000,38.198250,1.000001,134.000000,2216.000000,2013991.375000,121077.625000,49854324.125000,45638.750000,51766.375000,0.000042,2017627.579572,0.060118,0.047236,0.047200,3971.273748,3969.469324,1429.295468,1.850475,1431.145943,0.360370,187.624393,185.726021,0.996994,0.197965,0.007713,0.470424,0.002649,26307.582221,1024.968110,0.078404,0.000442,0.142439,0.099395,18928.800404,0.016566,1141113.044459,148087.193151,0.129774,23568.790128,181613.637784,183136.564611,422634.460911,54847.108575,1150681.883497,426178.475369, 
2.736457,36.837500,38.820718,1.000001,134.000000,2216.000000,2014209.000000,120575.500000,49859040.750000,45643.125000,51772.500000,0.000042,2017814.745432,0.059862,0.046980,0.046946,3970.905386,3969.148635,1428.856856,1.850475,1430.707331,0.360289,186.594690,184.696230,0.996994,0.198396,0.008144,0.470572,0.002797,26364.908803,1082.294692,0.078429,0.000466,0.142407,0.099405,18924.527347,0.016568,1140763.320013,147266.096779,0.129094,23438.108685,181557.977454,183064.590011,422504.933338,54542.998807,1150229.653394,426010.982739, 
2.862454,37.500000,39.450707,1.000001,134.000000,2216.000000,2014318.625000,120499.625000,49864319.125000,45647.250000,51778.250000,0.000042,2017919.642267,0.059822,0.046939,0.046905,3970.698968,3968.949788,1428.525980,1.850475,1430.376455,0.360224,186.423018,184.524459,0.996994,0.198879,0.008627,0.470737,0.002963,26429.072185,1146.458074,0.078456,0.000494,0.142381,0.099410,18921.098197,0.016568,1140499.498886,147129.137031,0.129004,23416.310882,181515.989051,183020.157077,422407.221810,54492.272974,1149950.472813,425907.582523, 
2.982624,38.262500,40.051556,1.000001,134.000000,2216.000000,2014629.625000,120196.875000,49869473.875000,45652.750000,51784.000000,0.000042,2018212.034125,0.059662,0.046780,0.046746,3970.123706,3968.404015,1427.851211,1.850475,1429.701686,0.360103,185.764809,183.866154,0.996994,0.199350,0.009099,0.470899,0.003124,26491.742178,1209.128067,0.078483,0.000521,0.142334,0.099426,18914.772088,0.016571,1139961.477331,146604.242575,0.128605,23332.771401,181430.360329,182924.557866,422207.954567,54297.867620,1149349.804777,425685.112880, 
3.103617,38.987500,40.656520,1.000001,134.000000,2216.000000,2014835.625000,120262.625000,49874911.375000,45656.250000,51789.500000,0.000042,2018421.584987,0.059689,0.046806,0.046772,3969.711531,3967.986828,1427.297888,1.850475,1429.148362,0.360002,185.850476,183.951719,0.996994,0.199848,0.009596,0.471070,0.003295,26557.859817,1275.245706,0.078512,0.000549,0.142294,0.099436,18909.438655,0.016573,1139520.289004,146672.467219,0.128714,23343.629681,181360.143082,182856.300261,422044.551483,54323.136007,1148920.929260,425526.270096, 
3.224287,39.725000,41.259870,1.000001,134.000000,2216.000000,2014962.750000,119794.000000,49879951.750000,45661.500000,51793.250000,0.000042,2018520.618256,0.059452,0.046570,0.046537,3969.516768,3967.835735,1427.020541,1.850475,1428.871016,0.359946,184.906299,183.007448,0.996994,0.200309,0.010057,0.471228,0.003453,26619.157807,1336.543696,0.078538,0.000576,0.142271,0.099442,18906.488599,0.016574,1139299.149022,145919.559497,0.128078,23223.800791,181324.947588,182806.131027,421962.647786,54044.281295,1148605.706414,425409.520894, 
3.345281,40.400000,41.864841,1.000001,134.000000,2216.000000,2015155.000000,119400.500000,49884888.000000,45666.375000,51799.625000,0.000042,2018689.216652,0.059251,0.046370,0.046337,3969.185239,3967.541119,1426.602225,1.850475,1428.452700,0.359867,184.095867,182.196923,0.996994,0.200761,0.010509,0.471383,0.003608,26679.198090,1396.583978,0.078564,0.000601,0.142240,0.099451,18902.356402,0.016575,1138965.607852,145273.294182,0.127548,23120.944553,181271.862904,182740.434381,421839.114019,53804.923771,1148192.921888,425256.637736, 
3.470784,41.100000,42.492354,1.000001,134.000000,2216.000000,2015525.375000,119051.625000,49890371.875000,45671.375000,51806.125000,0.000042,2019038.342054,0.059067,0.046186,0.046153,3968.498901,3966.888336,1425.811955,1.850475,1427.662430,0.359727,183.336224,181.437178,0.996994,0.201263,0.011011,0.471555,0.003780,26745.909188,1463.295076,0.078592,0.000630,0.142185,0.099469,18895.006320,0.016578,1138335.492423,144667.517374,0.127087,23024.532256,181171.576999,182628.774835,421605.737935,53580.561990,1147491.343712,424996.793967, 
3.612442,41.875000,43.200647,1.000001,134.000000,2216.000000,2016008.375000,118901.625000,49895328.625000,45674.375000,51811.000000,0.000042,2019511.664858,0.058979,0.046098,0.046065,3967.568784,3965.974165,1424.773455,1.850475,1426.623930,0.359548,182.942977,181.043838,0.996994,0.201717,0.011465,0.471710,0.003936,26806.216871,1523.602760,0.078618,0.000656,0.142114,0.099493,18885.612011,0.016582,1137507.452173,144353.890371,0.126904,22974.617007,181039.790404,182491.749776,421299.056360,53464.403841,1146630.389190,424677.921922, 
3.736942,42.612500,43.823143,1.000001,134.000000,2216.000000,2016492.875000,118844.875000,49900965.375000,45677.625000,51816.250000,0.000043,2019991.984944,0.058936,0.046055,0.046023,3966.625363,3965.038221,1423.696057,1.850475,1425.546532,0.359361,182.732114,180.832869,0.996994,0.202233,0.011981,0.471887,0.004112,26874.808396,1592.194284,0.078648,0.000685,0.142040,0.099517,18875.801943,0.016586,1136648.397775,144185.676542,0.126852,22947.844966,180903.067758,182352.744737,420980.888065,53402.102423,1145756.994081,424354.442252, 
3.862443,43.287500,44.450649,1.000001,134.000000,2216.000000,2016495.625000,118520.625000,49905464.625000,45683.750000,51824.375000,0.000043,2019975.679110,0.058776,0.045895,0.045862,3966.657383,3965.099533,1423.644411,1.850475,1425.494886,0.359343,182.097475,180.198145,0.996994,0.202645,0.012393,0.472028,0.004254,26929.566071,1646.951959,0.078671,0.000709,0.142033,0.099517,18874.826363,0.016586,1136607.218172,143679.584338,0.126411,22867.297954,180896.513826,182336.123767,420965.636360,53214.660866,1145652.561362,424315.763467, 
3.987103,43.975000,45.073951,1.000001,134.000000,2216.000000,2016992.000000,118195.500000,49910825.250000,45687.625000,51830.625000,0.000043,2020452.153426,0.058600,0.045719,0.045687,3965.721944,3964.195695,1422.605931,1.850475,1424.456405,0.359163,181.360069,179.460640,0.996994,0.203136,0.012884,0.472196,0.004422,26994.816261,1712.202149,0.078699,0.000737,0.141962,0.099541,18865.374273,0.016590,1135779.193632,143091.539849,0.125985,22773.707841,180764.729732,182193.658737,420658.960604,52996.866611,1144757.426472,423984.232027, 
4.108106,44.737500,45.678965,1.000001,134.000000,2216.000000,2017194.875000,117865.125000,49915431.375000,45692.000000,51833.375000,0.000043,2020635.383096,0.058430,0.045550,0.045518,3965.362335,3963.866636,1422.161128,1.850475,1424.011602,0.359080,180.672897,178.773380,0.996994,0.203558,0.013306,0.472341,0.004566,27050.890607,1768.276495,0.078723,0.000761,0.141929,0.099551,18861.048228,0.016592,1135424.533548,142543.559132,0.125542,22686.494070,180708.283871,182126.771434,420527.605018,52793.910790,1144337.160820,423828.578081, 
4.249766,45.450000,46.387265,1.000001,134.000000,2216.000000,2017707.625000,117906.125000,49920562.125000,45695.500000,51837.500000,0.000043,2021149.651633,0.058436,0.045555,0.045524,3964.353374,3962.856404,1421.021914,1.850475,1422.872389,0.358885,180.648488,178.748876,0.996994,0.204028,0.013776,0.472502,0.004727,27113.360399,1830.746288,0.078750,0.000788,0.141852,0.099576,18850.761399,0.016596,1134516.190543,142524.020339,0.125625,22683.384377,180563.716707,181982.943480,420191.181683,52786.674200,1143433.462418,423493.874970, 
4.370267,46.037500,46.989768,1.000001,134.000000,2216.000000,2018084.250000,117498.500000,49924873.500000,45699.375000,51846.250000,0.000043,2021501.901458,0.058223,0.045343,0.045312,3963.662579,3962.203698,1420.260779,1.850475,1422.111254,0.358752,179.775759,177.876065,0.996994,0.204423,0.014171,0.472637,0.004863,27165.860953,1883.246842,0.078773,0.000810,0.141799,0.099594,18843.779820,0.016599,1133909.305225,141828.091442,0.125079,22572.623941,180467.127985,181873.328541,419966.409343,52528.922756,1142744.730900,423238.789222, 
4.508261,46.775000,47.679743,1.000001,134.000000,2216.000000,2018648.375000,116990.875000,49929449.125000,45702.625000,51847.375000,0.000043,2022035.639331,0.057955,0.045075,0.045045,3962.616328,3961.205024,1419.146984,1.850475,1420.997459,0.358561,178.670552,176.770772,0.996994,0.204842,0.014591,0.472781,0.005006,27221.586447,1938.972336,0.078797,0.000834,0.141724,0.099622,18833.766247,0.016604,1133021.229604,140946.794741,0.124399,22432.361326,180325.786472,181715.712313,419637.492446,52202.516571,1141754.398144,422871.999313, 
4.632428,47.412500,48.300573,1.000001,134.000000,2216.000000,2019290.250000,116693.250000,49933572.000000,45705.500000,51855.500000,0.000043,2022659.246720,0.057789,0.044910,0.044880,3961.394612,3960.012440,1417.850631,1.850475,1419.701106,0.358342,177.960534,176.060676,0.996994,0.205220,0.014969,0.472910,0.005135,27271.804273,1989.190162,0.078818,0.000856,0.141637,0.099653,18822.248601,0.016609,1131987.592958,140380.605813,0.124012,22342.249631,180161.278221,181541.351457,419254.664059,51992.816968,1140658.855706,422466.242854, 
4.753427,48.125000,48.905568,1.000001,134.000000,2216.000000,2019933.375000,116463.125000,49938059.625000,45708.875000,51861.375000,0.000043,2023288.041512,0.057657,0.044778,0.044748,3960.163495,3958.804402,1416.529601,1.850475,1418.380076,0.358118,177.382697,175.482755,0.996994,0.205632,0.015380,0.473051,0.005276,27326.471621,2043.857509,0.078842,0.000879,0.141549,0.099685,18810.470141,0.016614,1130934.279489,139919.804963,0.123721,22268.910956,179993.638308,181365.967664,418864.547959,51822.149986,1139556.885963,422058.105912, 
4.890593,48.850000,49.591401,1.000001,134.000000,2216.000000,2020590.500000,116364.500000,49941856.500000,45710.750000,51864.000000,0.000043,2023938.404584,0.057589,0.044710,0.044680,3958.890954,3957.543408,1415.172971,1.850475,1417.023446,0.357889,177.058958,175.158944,0.996994,0.205980,0.015728,0.473170,0.005395,27372.729892,2090.115781,0.078862,0.000899,0.141458,0.099717,18798.463662,0.016620,1129852.581554,139661.616681,0.123610,22227.819047,179821.480871,181190.068498,418463.919094,51726.524697,1138451.678033,421648.769642, 
5.012087,49.512500,50.198869,1.000001,134.000000,2216.000000,2021186.125000,116143.375000,49945550.375000,45711.250000,51871.625000,0.000043,2024520.347008,0.057463,0.044584,0.044554,3957.752982,3956.427369,1413.963860,1.850475,1415.814335,0.357684,176.509326,174.609243,0.996994,0.206318,0.016067,0.473286,0.005511,27417.738130,2135.124019,0.078881,0.000919,0.141378,0.099747,18787.719113,0.016624,1128888.506155,139223.316705,0.123328,22158.061494,179668.043628,181029.239600,418106.854132,51564.191372,1137441.159464,421274.503505, 
5.137085,50.200000,50.823860,1.000001,134.000000,2216.000000,2022340.125000,116079.375000,49948597.875000,45713.625000,51875.375000,0.000043,2025668.779067,0.057399,0.044520,0.044490,3955.509175,3954.194174,1411.653857,1.850475,1413.504332,0.357302,176.155001,174.254861,0.996994,0.206598,0.016346,0.473382,0.005607,27454.874169,2172.260057,0.078897,0.000934,0.141227,0.099804,18767.653996,0.016634,1127046.643314,138940.752625,0.123279,22113.090060,179374.902284,180732.798134,417424.682709,51459.538009,1135578.561327,420584.652343, 
5.262254,50.887500,51.449706,1.000001,134.000000,2216.000000,2022931.125000,115925.125000,49951679.875000,45717.250000,51878.375000,0.000043,2026249.977446,0.057306,0.044427,0.044397,3954.374598,3953.075561,1410.457545,1.850475,1412.308020,0.357101,175.737658,173.837460,0.996994,0.206881,0.016629,0.473478,0.005704,27492.433921,2209.819810,0.078913,0.000951,0.141147,0.099833,18757.073848,0.016639,1126092.773225,138607.941391,0.123087,22060.121549,179223.089265,180575.648104,417071.397491,51336.274589,1134591.157786,420218.947328, 
5.387250,51.537500,52.074685,1.000001,134.000000,2216.000000,2023723.250000,115746.000000,49954828.250000,45717.500000,51882.250000,0.000043,2027030.569357,0.057195,0.044316,0.044287,3952.851803,3951.571693,1408.874282,1.850475,1410.724757,0.356836,175.232640,173.332383,0.996994,0.207169,0.016918,0.473577,0.005802,27530.806006,2248.191895,0.078930,0.000967,0.141042,0.099872,18743.173428,0.016645,1124830.370990,138205.222108,0.122868,21996.026835,179022.171868,180368.409698,416603.841108,51187.119299,1133289.039442,419736.681275, 
5.546252,52.275000,52.869696,1.000001,134.000000,2216.000000,2024804.250000,115554.500000,49957574.000000,45717.625000,51885.625000,0.000043,2028098.886467,0.057069,0.044191,0.044162,3950.769607,3949.510642,1406.743973,1.850475,1408.594448,0.356483,174.647368,172.747058,0.996994,0.207421,0.017169,0.473663,0.005888,27564.273769,2281.659658,0.078944,0.000981,0.140903,0.099925,18724.631483,0.016654,1123131.785628,137738.518373,0.122638,21921.748688,178751.833825,180091.035761,415974.735418,51014.266064,1131546.246218,419091.202303, 
5.669577,52.875000,53.486320,1.000001,134.000000,2216.000000,2025805.875000,115204.875000,49959804.375000,45718.125000,51890.500000,0.000043,2029079.004477,0.056869,0.043990,0.043962,3948.861244,3947.636540,1404.813599,1.850475,1406.664074,0.356164,173.772249,171.871898,0.996994,0.207626,0.017374,0.473733,0.005958,27591.461604,2308.847493,0.078956,0.000993,0.140777,0.099974,18707.843770,0.016662,1121592.617382,137040.715647,0.122184,21810.690022,178506.867785,179834.390609,415404.673104,50755.820610,1129933.695891,418493.961441, 
5.791079,53.525000,54.093832,1.000001,134.000000,2216.000000,2026646.625000,115228.875000,49961794.125000,45719.000000,51894.375000,0.000043,2029919.761039,0.056857,0.043979,0.043950,3947.225696,3946.002463,1403.129313,1.850475,1404.979787,0.355885,173.653936,171.753547,0.996994,0.207808,0.017557,0.473796,0.006021,27615.717737,2333.103626,0.078966,0.001003,0.140666,0.100015,18693.177890,0.016669,1120249.664304,136946.349810,0.122246,21795.671245,178293.130334,179620.409779,414907.283075,50720.870300,1128589.213620,417996.005044, 
5.912073,54.212500,54.698799,1.000001,134.000000,2216.000000,2027929.250000,114993.250000,49962778.000000,45718.125000,51895.125000,0.000043,2031186.965927,0.056705,0.043827,0.043799,3944.763124,3943.565349,1400.667368,1.850475,1402.517843,0.355480,172.946977,171.046569,0.996994,0.207899,0.017647,0.473826,0.006052,27627.712220,2345.098109,0.078971,0.001009,0.140506,0.100079,18671.948540,0.016680,1118286.651879,136382.646476,0.121957,21705.955144,177980.707450,179299.416377,414180.241436,50512.091287,1126572.350996,417249.018888, 
6.033076,54.825000,55.303813,1.000001,134.000000,2216.000000,2029135.375000,114976.375000,49963494.125000,45714.250000,51899.625000,0.000043,2032390.202910,0.056663,0.043785,0.043757,3942.427704,3941.236353,1398.320298,1.850475,1400.170772,0.355095,172.679257,170.778836,0.996994,0.207964,0.017713,0.473849,0.006074,27636.442759,2353.828648,0.078975,0.001012,0.140354,0.100138,18651.711797,0.016690,1116415.233802,136169.171165,0.121970,21671.979520,177682.862249,178999.648696,413487.123630,50433.026358,1124688.853613,416551.427264, 
6.158073,55.525000,55.928801,1.000001,134.000000,2216.000000,2030537.250000,115287.750000,49964074.250000,45712.625000,51902.000000,0.000043,2033807.461127,0.056777,0.043899,0.043871,3939.680424,3938.468405,1395.537707,1.850475,1397.388182,0.354638,173.007496,171.107064,0.996994,0.208017,0.017766,0.473867,0.006092,27643.515404,2360.901293,0.078978,0.001015,0.140174,0.100208,18627.721024,0.016701,1114196.556833,136430.881843,0.122448,21713.632035,177329.749122,178654.195976,412665.391420,50529.956238,1122518.308439,415747.521644, 
6.278734,56.150000,56.532106,1.000001,134.000000,2216.000000,2031777.125000,115136.125000,49963753.375000,45710.625000,51905.125000,0.000043,2035036.759607,0.056668,0.043790,0.043762,3937.300593,3936.106584,1393.183984,1.850475,1395.034459,0.354253,172.473835,170.573409,0.996994,0.207988,0.017736,0.473857,0.006082,27639.603414,2356.989302,0.078976,0.001014,0.140021,0.100269,18607.498309,0.016711,1112319.834552,136005.375912,0.122272,21645.910716,177031.059730,178349.492738,411970.309093,50372.361449,1120603.800018,415038.444451, 
6.420404,56.837500,57.240456,1.000001,134.000000,2216.000000,2033350.000000,114896.750000,49963430.500000,45705.875000,51908.625000,0.000043,2036593.598551,0.056506,0.043628,0.043601,3934.290792,3933.123466,1390.209016,1.850475,1392.059491,0.353766,171.708002,169.807582,0.996994,0.207958,0.017707,0.473847,0.006072,27635.667076,2353.052965,0.078974,0.001012,0.139829,0.100346,18581.893383,0.016724,1109947.766845,135394.749507,0.121983,21548.726583,176653.533729,177962.969733,411091.765498,50146.203521,1118175.202425,414138.963861, 
6.545396,57.412500,57.865418,1.000001,134.000000,2216.000000,2034820.750000,114852.500000,49961809.750000,45703.750000,51907.625000,0.000043,2038059.513701,0.056444,0.043566,0.043538,3931.460974,3930.303350,1387.429805,1.850475,1389.280280,0.353313,171.338966,169.438576,0.996994,0.207810,0.017558,0.473796,0.006021,27615.908220,2333.294109,0.078966,0.001004,0.139650,0.100419,18558.095320,0.016736,1107731.784588,135100.525937,0.121961,21501.899484,176300.849478,177607.210462,410271.031329,50037.231829,1115939.899230,413311.073789, 
6.670394,58.137500,58.490407,1.000001,134.000000,2216.000000,2036862.250000,115376.500000,49960196.000000,45698.500000,51909.125000,0.000043,2040127.339709,0.056644,0.043766,0.043738,3927.476136,3926.282719,1383.449896,1.850475,1385.300371,0.352661,171.951030,170.050671,0.996994,0.207662,0.017410,0.473745,0.005971,27596.235616,2313.621505,0.078958,0.000995,0.139392,0.100520,18523.872121,0.016753,1104558.435407,135588.574774,0.122754,21579.574808,175795.795670,177115.329162,409095.716817,50217.990657,1112849.315423,412166.413120, 
6.795893,58.800000,59.117898,1.000001,134.000000,2216.000000,2038665.125000,115254.625000,49957032.875000,45691.500000,51908.625000,0.000043,2041920.449105,0.056534,0.043656,0.043629,3924.027229,3922.851427,1380.098408,1.850475,1381.948883,0.352116,171.369909,169.469609,0.996994,0.207372,0.017120,0.473646,0.005872,27557.677824,2275.063713,0.078941,0.000979,0.139176,0.100609,18495.212788,0.016768,1101886.152403,135125.269959,0.122631,21505.837614,175370.488957,176684.208260,408105.982371,50046.396281,1110140.500765,411163.148431, 
6.920558,59.500000,59.741225,1.000001,134.000000,2216.000000,2041081.875000,115383.125000,49953539.875000,45684.500000,51912.125000,0.000043,2044340.599310,0.056530,0.043652,0.043625,3919.381850,3918.205094,1375.540176,1.850475,1377.390651,0.351370,171.151205,169.250971,0.996994,0.207051,0.016799,0.473537,0.005762,27515.102999,2232.488887,0.078923,0.000960,0.138882,0.100728,18456.057570,0.016788,1098251.681495,134950.940617,0.122878,21478.092260,174792.045405,176106.693751,406759.882035,49981.829858,1106511.867211,409819.210078, 
7.044721,60.100000,60.362039,1.000001,134.000000,2216.000000,2043030.125000,115295.125000,49948957.375000,45673.625000,51911.625000,0.000043,2046280.786575,0.056433,0.043556,0.043528,3915.665677,3914.504150,1371.954771,1.850475,1373.805245,0.350787,170.610044,168.709897,0.996994,0.206631,0.016379,0.473393,0.005618,27459.255156,2176.641045,0.078899,0.000936,0.138651,0.100824,18425.411207,0.016804,1095392.886731,134519.519326,0.122805,21409.429483,174337.054447,175646.725629,405701.069160,49822.044195,1103621.799975,408748.814806, 
7.171056,60.800000,60.993715,1.000001,134.000000,2216.000000,2045531.875000,115503.625000,49943048.125000,45663.500000,51910.875000,0.000043,2048790.311142,0.056466,0.043588,0.043561,3910.869452,3909.700630,1367.300172,1.850475,1369.150647,0.350028,170.529137,168.629101,0.996994,0.206089,0.015837,0.473207,0.005433,27387.248796,2104.634684,0.078868,0.000905,0.138351,0.100948,18385.534327,0.016825,1091681.578720,134455.096981,0.123163,21399.176357,173746.381900,175059.218472,404326.510637,49798.184067,1099930.380715,407381.622487, 
7.296222,61.475000,61.619544,1.000001,134.000000,2216.000000,2048199.125000,115305.875000,49935342.125000,45651.500000,51905.500000,0.000043,2051442.200127,0.056296,0.043419,0.043391,3905.813891,3904.672153,1362.465780,1.850475,1364.316255,0.349241,169.645974,167.746083,0.996994,0.205383,0.015131,0.472966,0.005191,27293.366740,2010.752628,0.078828,0.000865,0.138040,0.101079,18344.198368,0.016847,1087826.913940,133751.029716,0.122952,21287.120660,173132.893432,174436.636904,402898.857015,49537.418413,1096018.582252,405932.808242, 
7.437715,62.162500,62.327011,1.000001,134.000000,2216.000000,2051581.750000,115640.250000,49926608.500000,45637.750000,51900.250000,0.000043,2054838.276934,0.056366,0.043489,0.043461,3899.358665,3898.202759,1356.216193,1.850475,1358.066668,0.348217,169.638055,167.738329,0.996994,0.204582,0.014330,0.472692,0.004917,27186.990261,1904.376149,0.078782,0.000819,0.137636,0.101246,18290.458153,0.016874,1082843.855103,133744.846779,0.123513,21286.136616,172339.815615,173649.392911,401053.279668,49535.128437,1091072.178444,404100.806831, 
7.562884,62.775000,62.952855,1.000001,134.000000,2216.000000,2054834.000000,115762.000000,49915914.250000,45621.500000,51897.250000,0.000043,2058092.225387,0.056336,0.043459,0.043431,3893.193581,3892.040575,1350.322931,1.850475,1352.173405,0.347255,169.253180,167.353655,0.996994,0.203602,0.013351,0.472356,0.004581,27056.769491,1774.155380,0.078726,0.000764,0.137255,0.101407,18239.907138,0.016901,1078144.908039,133438.129998,0.123766,21237.321163,171591.955555,172901.194389,399312.928903,49421.529629,1086371.104765,402359.668431, 
7.687378,63.375000,63.575323,1.000001,134.000000,2216.000000,2058671.625000,116077.125000,49902231.375000,45602.125000,51887.250000,0.000043,2061941.502208,0.056384,0.043507,0.043479,3885.925683,3884.762027,1343.388085,1.850475,1345.238559,0.346121,169.123012,167.223744,0.996994,0.202349,0.012097,0.471927,0.004152,26890.215408,1607.601296,0.078654,0.000692,0.136807,0.101596,18180.343845,0.016933,1072615.462605,133334.546500,0.124308,21220.835350,170711.917679,172025.819837,397264.986150,49383.165370,1080870.959879,400322.577733, 
7.825046,64.050000,64.263666,1.000001,134.000000,2216.000000,2064670.000000,116982.250000,49881122.000000,45570.500000,51877.000000,0.000042,2067981.396366,0.056659,0.043781,0.043753,3874.576171,3873.362244,1332.517730,1.850475,1334.368204,0.344334,169.689258,167.790386,0.996994,0.200416,0.010165,0.471265,0.003490,26633.390948,1350.776837,0.078544,0.000582,0.136101,0.101893,18086.484768,0.016982,1063948.070011,133786.353898,0.125745,21292.742674,169332.460396,170665.939878,394054.840745,49550.501444,1072326.575334,397157.990865, 
7.949207,64.762500,64.884471,1.000001,131.000000,2216.000000,2026032.125000,116516.875000,49852059.375000,45601.000000,51790.625000,0.000042,2029379.795330,0.057510,0.044631,0.044601,3859.881713,3858.518025,1318.400775,1.850475,1320.251250,0.342001,172.319323,170.420994,0.996994,0.197757,0.007506,0.470353,0.002578,26280.058860,997.444749,0.078392,0.000430,0.132152,0.099987,17561.772635,0.016665,1052692.026253,135883.848722,0.129082,21626.569079,167541.006812,168931.043487,389885.935649,50327.351378,1061425.891186,393120.700439, 
8.074704,65.387500,65.511955,1.000001,131.000000,2216.000000,2040143.500000,120403.000000,49795301.500000,45515.000000,51759.000000,0.000042,2043693.319214,0.059017,0.046136,0.046103,3832.848054,3831.215037,1292.512621,1.850475,1294.363096,0.337684,176.869031,174.971759,0.996994,0.192571,0.002320,0.468572,0.000797,25590.867980,308.253869,0.078095,0.000133,0.130484,0.100686,17340.052432,0.016781,1032050.309103,139512.365587,0.135180,22204.065016,164255.778096,165749.754573,382240.855223,51671.246514,1041437.247592,385717.499108, 
8.195707,66.037500,66.116970,1.000001,131.000000,2216.000000,2071783.000000,125543.750000,49647911.000000,45315.750000,51672.250000,0.000042,2075583.299281,0.060597,0.047714,0.047677,3773.958850,3772.034786,1236.972321,1.850475,1238.822795,0.328262,180.090777,178.196225,0.996994,0.179143,0.011109,0.463948,0.003827,23806.388643,1476.225468,0.077325,0.000638,0.126843,0.102251,16856.252273,0.017042,987765.684016,142083.368560,0.143843,22613.252524,157207.666693,158825.721018,365839.142228,52623.469837,997932.227228,369604.528603, 
8.333205,66.825000,66.804460,1.000001,126.000000,2216.000000,2065919.250000,124867.750000,49222174.750000,44897.000000,51273.000000,0.000042,2069689.421752,0.060442,0.047559,0.047523,3640.251567,3638.341671,1113.509953,1.850475,1115.360428,0.306402,173.139592,171.252686,0.996994,0.140672,0.049579,0.450591,0.017184,18694.017091,6588.597021,0.075098,0.002864,0.113877,0.101963,15133.197482,0.016994,889323.929502,136546.991913,0.153540,21732.111512,141540.187267,143198.845255,329379.233149,50572.959968,899745.593257,333239.108614, 
8.474865,67.512500,67.512762,1.000001,121.000000,2216.000000,2070922.000000,114472.250000,48752086.000000,44424.750000,50806.625000,0.000042,2074083.370095,0.055276,0.042400,0.042374,3488.391289,3487.281952,973.239783,1.850475,975.090258,0.279465,147.945670,146.066827,0.996994,0.098733,0.091519,0.435842,0.031932,13120.605370,12162.008741,0.072640,0.005322,0.099744,0.102206,13255.068162,0.017034,777480.604565,116465.244408,0.149798,18536.004662,123739.783352,125120.411816,287955.779468,43135.275706,786155.355912,291168.650338, 
8.594535,68.175000,68.111110,1.000001,116.000000,2216.000000,2094974.375000,95705.375000,48365140.375000,44011.375000,50453.625000,0.000042,2097159.305039,0.045683,0.032818,0.032806,3307.444763,3307.485400,801.907844,1.850475,803.758319,0.242876,108.604434,106.731917,0.996994,0.064626,0.125626,0.423703,0.044072,8588.138363,16694.475748,0.070617,0.007345,0.083103,0.103383,11043.630143,0.017231,640870.420569,85101.860978,0.132791,13544.371112,101997.614516,102892.970390,237359.415025,31519.207770,646496.111900,239443.004407, 
8.737028,68.750000,68.823577,1.000001,109.000000,2216.000000,2062410.875000,76995.625000,48126643.875000,43824.000000,50163.000000,0.000042,2063847.606677,0.037333,0.024475,0.024470,3158.020204,3158.735836,658.181581,1.850475,660.032055,0.208832,77.350386,75.481624,0.996994,0.043787,0.146465,0.416220,0.051555,5818.852966,19463.761146,0.069370,0.008592,0.067143,0.101768,8922.634472,0.016961,526271.406337,60184.683270,0.114361,9578.682253,83758.629376,84304.561849,194915.335680,22290.623433,529701.603951,196185.779241, 
8.858032,69.362500,69.428593,1.000001,105.000000,2216.000000,2053637.250000,63210.750000,47984929.250000,43699.250000,49996.875000,0.000042,2054609.829993,0.030780,0.017927,0.017925,3055.807341,3056.872566,559.231491,1.850475,561.081966,0.183437,54.827255,52.960670,0.996994,0.031470,0.158782,0.411774,0.056001,4181.996631,21100.617480,0.068629,0.009333,0.056813,0.101328,7549.960597,0.016888,447374.324994,42227.776774,0.094390,6720.754085,71201.778832,71518.262313,165694.194442,15639.917324,449362.850929,166430.685529, 
8.983529,70.000000,70.056079,1.000001,101.000000,2216.000000,2027230.500000,54391.500000,47903580.000000,43629.500000,49887.125000,0.000042,2027960.042852,0.026830,0.013979,0.013979,2978.022758,2979.210071,483.216809,1.850475,485.067284,0.162716,41.668297,39.802943,0.996994,0.024421,0.165831,0.409222,0.058553,3245.267965,22037.346147,0.068204,0.009759,0.048476,0.100021,6442.015889,0.016670,386764.611915,31736.566132,0.082057,5051.027376,61555.451037,61762.338281,143246.152561,11754.283753,388064.523835,143727.601420, 
9.107689,70.625000,70.676883,1.000001,101.000000,2216.000000,2045522.750000,49889.250000,47856721.500000,43578.625000,49851.875000,0.000042,2046131.046153,0.024389,0.011540,0.011539,2951.575937,2952.831730,457.779476,1.850475,459.629951,0.155560,34.091439,32.226788,0.996994,0.020368,0.169884,0.407751,0.060023,2706.646373,22575.967738,0.067959,0.010004,0.046344,0.100921,6158.687225,0.016820,366482.352805,25695.778088,0.070115,4089.606860,58327.431800,58470.626682,135734.204742,9516.954847,367382.073499,136067.434629, 
9.228690,71.312500,71.281887,1.000001,101.000000,2216.000000,2070257.500000,46677.500000,47808380.000000,43489.250000,49844.000000,0.000042,2070783.645220,0.022547,0.009698,0.009697,2916.437540,2917.718435,423.630690,1.850475,425.481165,0.145734,28.308889,26.444959,0.996994,0.016192,0.174060,0.406235,0.061540,2151.702618,23130.911493,0.067706,0.010257,0.043417,0.102139,5769.686467,0.017023,339254.084989,21085.681805,0.062153,3355.887829,53993.921818,54098.110655,125649.661107,7809.511780,339908.723276,125892.119732, 
9.370351,72.037500,71.990189,1.000001,98.000000,2216.000000,2031283.875000,43569.125000,47761948.875000,43503.125000,49735.000000,0.000042,2031751.079608,0.021449,0.008600,0.008600,2884.175005,2885.455215,392.287834,1.850475,394.138309,0.136507,24.828219,22.964977,0.996994,0.012186,0.178066,0.404778,0.062997,1619.379663,23663.234448,0.067463,0.010499,0.039460,0.100216,5243.861203,0.016703,314263.103241,18310.944974,0.058266,2914.275097,50016.486691,50101.316752,116393.741941,6781.831472,314796.106654,116591.150612, 
9.495349,72.675000,72.615182,1.000001,98.000000,2216.000000,2048640.125000,41236.875000,47672412.375000,43379.625000,49677.250000,0.000042,2049055.109464,0.020129,0.007281,0.007281,2859.818486,2861.106288,369.696948,1.850475,371.547423,0.129778,20.841091,18.979163,0.996994,0.004476,0.185776,0.401969,0.065806,594.764365,24687.849747,0.066995,0.010968,0.037515,0.101071,4985.339858,0.016845,296250.436773,15132.887493,0.051081,2408.471940,47149.684055,47211.158041,109722.383990,5604.773146,296636.689525,109865.440565, 
9.615518,73.262500,73.216027,1.000001,98.000000,2216.000000,2062349.625000,40349.125000,47595016.625000,43282.625000,49619.375000,0.000042,2062744.295260,0.019565,0.006717,0.006717,2840.839601,2842.121099,352.213524,1.850475,354.063998,0.124496,19.098823,17.238017,0.996994,0.002174,0.188078,0.399541,0.068234,288.909957,24993.704154,0.066590,0.011372,0.035988,0.101747,4782.465265,0.016958,282310.164800,13744.598064,0.048686,2187.518990,44931.022620,44984.242052,104559.320296,5090.591875,282644.552619,104683.167637, 
9.737845,73.900000,73.827661,1.000001,96.000000,2216.000000,2031645.750000,37680.250000,47540204.000000,43255.125000,49525.625000,0.000042,2031995.141415,0.018547,0.005699,0.005699,2824.974944,2826.259689,337.405586,1.850475,339.256061,0.119959,16.114702,14.254683,0.996994,0.006875,0.183377,0.397821,0.069954,913.619029,24368.995083,0.066304,0.011659,0.033969,0.100231,4514.106032,0.016705,270503.171359,11365.860231,0.042017,1808.931405,43051.882740,43089.869346,100186.359763,4209.577863,270741.848435,100274.758680, 
9.861682,74.412500,74.446844,1.000001,96.000000,2216.000000,2039452.500000,35560.250000,47510159.250000,43234.625000,49500.875000,0.000042,2039762.493806,0.017436,0.004589,0.004589,2814.217527,2815.508430,327.228206,1.850475,329.078681,0.116804,12.926243,11.066653,0.996994,0.009449,0.180803,0.396879,0.070896,1255.651866,24026.962245,0.066146,0.011816,0.033075,0.100615,4395.396273,0.016769,262388.316831,8823.909756,0.033629,1404.367743,41760.364552,41783.971763,97180.858086,3268.114725,262536.645429,97235.794603, 
9.987512,75.037500,75.075995,1.000001,96.000000,2216.000000,2041576.625000,34727.625000,47493523.375000,43214.250000,49484.750000,0.000042,2041871.965546,0.017010,0.004163,0.004163,2811.310140,2812.603594,324.640039,1.850475,326.490514,0.116005,11.714571,9.855218,0.996994,0.010873,0.179379,0.396357,0.071418,1444.917327,23837.696784,0.066059,0.011903,0.032849,0.100719,4365.327847,0.016786,260324.662476,7857.981280,0.030185,1250.635573,41431.924021,41450.795136,96416.541658,2910.363437,260443.233283,96460.456772, 
10.108172,75.687500,75.679297,1.000001,96.000000,2216.000000,2040505.500000,34491.750000,47496121.750000,43219.125000,49486.750000,0.000042,2040796.995379,0.016904,0.004056,0.004056,2812.790970,2814.087036,326.074071,1.850475,327.924546,0.116453,11.420522,9.561132,0.996994,0.010651,0.179601,0.396438,0.071337,1415.361347,23867.252764,0.066073,0.011889,0.032976,0.100666,4382.191749,0.016778,261468.076741,7623.494347,0.029157,1213.315848,41613.903909,41631.588174,96840.028422,2823.516425,261579.190343,96881.181609, 
10.249341,76.425000,76.385142,1.000001,96.000000,2216.000000,2039956.000000,34504.750000,47498042.500000,43221.750000,49484.500000,0.000042,2040247.793703,0.016914,0.004067,0.004067,2813.548128,2814.844773,326.795272,1.850475,328.645747,0.116678,11.454360,9.594943,0.996994,0.010486,0.179765,0.396498,0.071276,1393.511881,23889.102230,0.066083,0.011879,0.033040,0.100639,4390.647978,0.016773,262043.120391,7650.452751,0.029195,1217.606408,41705.424876,41723.195341,97053.007552,2833.501019,262154.775603,97094.361334, 
10.370335,77.075000,76.990109,1.000001,96.000000,2216.000000,2039458.875000,34303.375000,47499234.875000,43218.875000,49485.250000,0.000042,2039747.343264,0.016820,0.003973,0.003973,2814.238430,2815.536789,327.464602,1.850475,329.315077,0.116887,11.190728,9.331294,0.996994,0.010384,0.179868,0.396536,0.071239,1379.947466,23902.666645,0.066089,0.011873,0.033099,0.100614,4398.509459,0.016769,262576.805196,7440.234038,0.028335,1184.149087,41790.363383,41807.136721,97250.668591,2755.642236,262682.195265,97289.701950, 
10.491339,77.662500,77.595131,1.000001,96.000000,2216.000000,2038778.375000,34199.875000,47499620.125000,43222.625000,49483.750000,0.000042,2039065.200973,0.016775,0.003928,0.003928,2815.179896,2816.479635,328.400117,1.850475,330.250591,0.117180,11.067283,9.207843,0.996994,0.010351,0.179901,0.396548,0.071227,1375.564783,23907.049329,0.066091,0.011871,0.033182,0.100580,4409.529040,0.016763,263322.730688,7341.801666,0.027881,1168.483101,41909.081019,41925.367316,97526.937292,2719.185802,263425.060593,97564.837257, 
10.615498,78.287500,78.215925,1.000001,96.000000,2216.000000,2038411.375000,34281.625000,47500721.625000,43225.500000,49487.250000,0.000042,2038699.625630,0.016818,0.003971,0.003971,2815.684708,2816.984437,328.883956,1.850475,330.734431,0.117330,11.190774,9.331319,0.996994,0.010257,0.179995,0.396582,0.071192,1363.033641,23919.580470,0.066097,0.011865,0.033224,0.100562,4415.198480,0.016760,263708.516583,7440.254077,0.028214,1184.152276,41970.480702,41987.182175,97669.820957,2755.649658,263813.455114,97708.687079, 
10.740995,78.900000,78.843412,1.000001,96.000000,2216.000000,2038103.000000,34152.500000,47501622.000000,43224.875000,49488.500000,0.000042,2038389.126704,0.016757,0.003910,0.003910,2816.113609,2817.414413,329.296795,1.850475,331.147270,0.117459,11.021119,9.161651,0.996994,0.010180,0.180072,0.396611,0.071164,1352.790308,23929.823804,0.066102,0.011861,0.033261,0.100547,4420.035530,0.016758,264037.690593,7304.970535,0.027666,1162.621249,42022.870331,42038.950023,97791.737257,2705.544643,264138.722356,97829.156428, 
10.866999,79.612500,79.473429,1.000001,96.000000,2216.000000,2037665.375000,34300.625000,47502512.625000,43223.000000,49490.125000,0.000042,2037954.050843,0.016833,0.003986,0.003986,2816.714812,2818.015326,329.880755,1.850475,331.731229,0.117641,11.238507,9.379026,0.996994,0.010103,0.180148,0.396639,0.071136,1342.657653,23939.956458,0.066106,0.011856,0.033312,0.100526,4426.886437,0.016754,264503.305764,7478.293407,0.028273,1190.206419,42096.975229,42113.797202,97964.187320,2769.738299,264609.001420,98003.333859,
