Repository: HiroshanGunawardane/LMPA_Composite

# DMA Composite Material Analysis

MATLAB and Python scripts for processing dynamic mechanical analysis (DMA) data from composite elastomer samples, extracting Young’s modulus, comparing materials across filler concentrations, and fitting simple composite-modulus models.

This repository contains two main analysis pipelines:

1. **MEMS/CERR/Ecoflex pipeline** based on exported `.txt` files in `ss0`, `ss80`, and `ts`
2. **FM/Ecoflex pipeline** based on raw `.csv` files in `DMA_FM`

It also includes downstream scripts for:

- pooled material comparison plots
- statistical testing
- Guth and Tsai model fitting
- thesis/paper-ready summary figures

---

File: DMA_FM/20240821_fm40v_eco50_ts30-80_s6_t1_gyan.csv
Time,Sample Temperature,Program Temperature,Frequency,Raw Dynamic Force,Raw Static Force,In-Phase Angle,Out-Of-Phase Angle,Zero Displacement,Min Displacement,Max Displacement,Spring Stiffness,C*,Measured Tan Delta,Corrected Total Tan Delta,Corrected Total Delta,Stiffness*,Total Stiffness',Stiffness Less Spring,Inertia,Sample Stiffness',Ratio of Sample to Total Stiffness,Total Stiffness'',Sample Stiffness'',Total Applied Static Force,Static Force,Static Force Corrected,Static Displacement,Static Displacement Corrected,Static Stress,Static Stress Corrected,Static Strain,Static Strain Corrected,Dynamic Force,Displacement Amplitude,Dynamic Stress,Dynamic Strain,Storage Modulus,Loss Modulus,Tan Delta,Loss Viscosity,Storage Viscosity,Complex Viscosity,Shear Storage Modulus,Shear Loss Modulus,Complex Modulus,Shear Complex Modulus, 
0.000000,30.837500,30.000000,1.000001,118.000000,2216.000000,2121688.125000,102213.875000,54640292.875000,50116.000000,56589.875000,0.000042,2124148.812115,0.048176,0.035308,0.035293,3321.720607,3321.487465,789.459695,1.850475,791.310170,0.238107,117.338971,115.446687,0.996994,0.167849,0.000000,0.460043,0.000000,24396.585651,0.000000,0.076674,0.000000,0.082876,0.104705,12045.963569,0.017451,690096.078088,100680.250230,0.145893,16023.746802,109832.115031,110994.837510,255591.140033,37288.981567,697401.684669,258296.920248, 
0.138984,31.037500,30.000000,1.000001,112.000000,2216.000000,2012281.375000,97896.125000,54645456.375000,50286.125000,56428.375000,0.000042,2014661.257746,0.048649,0.035781,0.035765,3324.160771,3323.872894,791.719932,1.850475,793.570406,0.238616,118.996625,117.104248,0.996994,0.168316,0.000468,0.460205,0.000162,24464.579644,67.993993,0.076701,0.000027,0.078830,0.099306,11457.890329,0.016551,692067.214970,102125.797283,0.147566,16253.812579,110145.830961,111338.629870,256321.190729,37824.369364,699561.797489,259096.962033, 
0.263647,31.200000,30.000000,1.000001,112.000000,2216.000000,2010993.125000,97523.875000,54649345.625000,50294.875000,56433.000000,0.000042,2013356.464959,0.048495,0.035627,0.035612,3326.315055,3326.046452,793.799152,1.850475,795.649627,0.239085,118.562732,116.670284,0.996994,0.168669,0.000820,0.460327,0.000284,24515.800695,119.215044,0.076721,0.000047,0.078985,0.099242,11480.407820,0.016540,693880.488293,101747.340713,0.146635,16193.579393,110434.422145,111615.382488,256992.773442,37684.200264,701300.686850,259740.995130, 
0.405135,31.400000,30.000000,1.000001,112.000000,2216.000000,2010176.125000,97349.625000,54652401.875000,50301.625000,56433.750000,0.000042,2012531.988071,0.048428,0.035560,0.035545,3327.677751,3327.417720,795.096262,1.850475,796.946737,0.239376,118.388907,116.496403,0.996994,0.168946,0.001097,0.460423,0.000380,24556.055217,159.469566,0.076737,0.000063,0.079081,0.099202,11494.387500,0.016534,695011.689026,101595.700699,0.146178,16169.445154,110614.458190,111790.023335,257411.736676,37628.037296,702397.988524,260147.403157, 
0.530130,31.500000,30.000000,1.000001,112.000000,2216.000000,2009497.750000,97225.250000,54654640.250000,50304.500000,56433.625000,0.000042,2011848.393019,0.048383,0.035515,0.035500,3328.808445,3328.554335,796.178551,1.850475,798.029026,0.239619,118.277850,116.385306,0.996994,0.169149,0.001300,0.460493,0.000450,24585.539566,188.953915,0.076749,0.000075,0.079162,0.099168,11506.069209,0.016528,695955.545976,101498.813586,0.145841,16154.025104,110764.677570,111936.438769,257761.313324,37592.153180,703317.944555,260488.127613, 
0.650785,31.587500,30.000000,1.000001,112.000000,2216.000000,2008890.750000,97305.500000,54656545.500000,50308.250000,56434.375000,0.000042,2011245.983406,0.048437,0.035569,0.035554,3329.805492,3329.545405,797.123371,1.850475,798.973846,0.239832,118.494674,116.602096,0.996994,0.169321,0.001473,0.460553,0.000510,24610.637411,214.051760,0.076759,0.000085,0.079232,0.099139,11516.264687,0.016523,696779.516882,101687.874044,0.145940,16184.114986,110895.816509,112070.547858,258066.487734,37662.175572,704160.577477,260800.213881, 
0.792782,31.600000,30.000000,1.000001,112.000000,2216.000000,2008254.625000,97098.875000,54658644.875000,50310.500000,56437.625000,0.000042,2010600.614334,0.048350,0.035482,0.035467,3330.874303,3330.625077,798.152071,1.850475,800.002546,0.240063,118.241692,116.349075,0.996994,0.169511,0.001663,0.460619,0.000576,24638.294048,241.708397,0.076770,0.000096,0.079308,0.099107,11527.356279,0.016518,697676.638794,101467.216770,0.145436,16148.996318,111038.597783,112206.774660,258398.755109,37580.450656,705016.516401,261117.228297, 
0.934433,31.600000,30.000000,1.000001,112.000000,2216.000000,2007526.500000,97128.000000,54660536.250000,50316.000000,56437.375000,0.000042,2009874.746492,0.048382,0.035514,0.035499,3332.077251,3331.824815,799.305878,1.850475,801.156352,0.240322,118.391018,116.498367,0.996994,0.169683,0.001834,0.460678,0.000635,24663.211968,266.626318,0.076780,0.000106,0.079394,0.099071,11539.827152,0.016512,698682.865465,101597.413369,0.145413,16169.717734,111198.743605,112368.235507,258771.431654,37628.671618,706031.005620,261492.965045, 
1.092426,31.675000,30.789965,1.000001,112.000000,2216.000000,2006790.625000,97102.625000,54662397.125000,50318.625000,56437.000000,0.000042,2009138.505024,0.048387,0.035519,0.035504,3333.298279,3333.045824,800.481689,1.850475,802.332163,0.240587,118.451408,116.558723,0.996994,0.169852,0.002003,0.460737,0.000693,24687.729384,291.143733,0.076789,0.000116,0.079481,0.099035,11552.532201,0.016506,699708.282088,101650.049161,0.145275,16178.094974,111361.943600,112530.943475,259151.215588,37648.166356,707053.330744,261871.603979, 
1.215424,31.700000,31.404954,1.000001,112.000000,2216.000000,2006399.500000,97114.500000,54664239.500000,50321.250000,56439.125000,0.000042,2008748.411253,0.048402,0.035534,0.035519,3333.945597,3333.691636,801.082743,1.850475,802.933218,0.240720,118.525521,116.632803,0.996994,0.170019,0.002170,0.460795,0.000751,24712.004344,315.418694,0.076799,0.000125,0.079526,0.099015,11558.948174,0.016503,700232.457278,101714.653435,0.145258,16188.377055,111445.368606,112614.980067,259345.354547,37672.093865,707581.348644,262067.166164, 
1.369409,31.775000,32.174876,1.000001,112.000000,2216.000000,2005846.625000,97043.125000,54666069.125000,50322.625000,56440.875000,0.000042,2008192.732567,0.048380,0.035512,0.035497,3334.868119,3334.617233,801.963885,1.850475,803.814360,0.240918,118.484317,116.591565,0.996994,0.170184,0.002336,0.460852,0.000809,24736.112579,339.526928,0.076809,0.000135,0.079591,0.098988,11568.422825,0.016498,701000.894963,101678.690751,0.145048,16182.653421,111567.669165,112735.190046,259629.961098,37658.774352,708336.650818,262346.907710, 
1.490071,31.937500,32.778186,1.000001,112.000000,2216.000000,2005716.250000,96996.750000,54667931.250000,50326.625000,56442.750000,0.000042,2008060.269271,0.048360,0.035492,0.035477,3335.088106,3334.839689,802.141088,1.850475,803.991563,0.240955,118.425641,116.532856,0.996994,0.170353,0.002505,0.460910,0.000867,24760.650350,364.064699,0.076818,0.000145,0.079603,0.098982,11570.201689,0.016497,701155.432959,101627.490670,0.144943,16174.504681,111592.264632,112758.361674,259687.197392,37639.811359,708482.242564,262400.830579, 
1.615061,32.275000,33.403140,1.000001,112.000000,2216.000000,2005246.375000,96878.625000,54670461.375000,50330.125000,56442.500000,0.000042,2007585.239145,0.048313,0.035444,0.035430,3335.877247,3335.634834,802.874734,1.850475,804.725209,0.241117,118.295280,116.402448,0.996994,0.170583,0.002734,0.460990,0.000946,24793.992650,397.406999,0.076832,0.000158,0.079657,0.098958,11578.000471,0.016493,701795.240402,101513.763188,0.144649,16156.404405,111694.093068,112856.545356,259924.163112,37597.690070,709099.149321,262629.314563, 
1.756723,32.750000,34.111447,1.000001,112.000000,2216.000000,2004909.125000,96715.875000,54672359.375000,50332.875000,56444.750000,0.000042,2007240.533664,0.048240,0.035371,0.035357,3336.450121,3336.216607,803.410364,1.850475,805.260839,0.241236,118.072342,116.179476,0.996994,0.170755,0.002906,0.461049,0.001006,24819.006314,422.420664,0.076842,0.000168,0.079696,0.098942,11583.687642,0.016490,702262.359220,101319.310668,0.144276,16125.456349,111768.437278,112925.700857,260097.170081,37525.670618,709533.666496,262790.246850, 
1.894210,33.225000,34.798882,1.000001,112.000000,2216.000000,2004618.125000,96652.375000,54674151.625000,50335.625000,56446.750000,0.000042,2006946.812617,0.048215,0.035347,0.035332,3336.938417,3336.708050,803.858226,1.850475,805.708701,0.241334,118.007456,116.114558,0.996994,0.170917,0.003069,0.461106,0.001062,24842.627551,446.041901,0.076851,0.000177,0.079728,0.098927,11588.424056,0.016488,702652.936820,101262.695905,0.144115,16116.445837,111830.599585,112985.940851,260241.828452,37504.702187,709912.165838,262930.431792, 
2.019206,33.762500,35.423863,1.000001,112.000000,2216.000000,2004286.750000,96421.750000,54676081.250000,50339.125000,56447.000000,0.000042,2006604.726920,0.048108,0.035240,0.035225,3337.507298,3337.289814,804.393060,1.850475,806.243535,0.241452,117.670821,115.777888,0.996994,0.171092,0.003244,0.461166,0.001123,24868.060699,471.475048,0.076861,0.000187,0.079767,0.098911,11594.096176,0.016485,703119.361698,100969.088318,0.143602,16069.716775,111904.833351,113052.764338,260414.578407,37395.958636,710332.030525,263085.937232, 
2.139361,34.312500,36.024638,1.000001,112.000000,2216.000000,2004079.375000,96205.125000,54678130.125000,50340.875000,56450.250000,0.000042,2006387.192786,0.048005,0.035137,0.035122,3337.869154,3337.663949,804.717356,1.850475,806.567831,0.241522,117.340036,115.447066,0.996994,0.171278,0.003430,0.461230,0.001187,24895.067141,498.481491,0.076872,0.000198,0.079791,0.098900,11597.460240,0.016483,703402.178170,100680.580618,0.143134,16023.799385,111949.844955,113090.803924,260519.325248,37289.103932,710571.040479,263174.459437, 
2.261358,34.887500,36.634625,1.000001,112.000000,2216.000000,2003794.375000,96242.625000,54680926.625000,50342.750000,56453.375000,0.000042,2006104.319358,0.048030,0.035162,0.035148,3338.339814,3338.131847,805.117213,1.850475,806.967688,0.241608,117.441715,115.548693,0.996994,0.171532,0.003683,0.461318,0.001275,24931.930667,535.345017,0.076886,0.000212,0.079819,0.098886,11601.584206,0.016481,703750.890940,100769.209395,0.143189,16037.905082,112005.344272,113147.742111,260648.478126,37321.929406,710928.793946,263306.960721, 
2.402512,35.637500,37.340391,1.000001,112.000000,2216.000000,2003486.000000,96038.250000,54683572.750000,50345.625000,56453.625000,0.000042,2005786.503509,0.047936,0.035068,0.035053,3338.868772,3338.672152,805.593119,1.850475,807.443594,0.241712,117.145000,115.251931,0.996994,0.171772,0.003923,0.461401,0.001358,24966.814665,570.229014,0.076900,0.000226,0.079853,0.098871,11606.548617,0.016479,704165.925247,100510.404678,0.142737,15996.715065,112071.398981,113207.302602,260802.194536,37226.075807,711303.023843,263445.564386, 
2.523006,36.337500,37.942863,1.000001,112.000000,2216.000000,2003240.875000,95849.625000,54686239.625000,50345.875000,56457.000000,0.000042,2005532.635956,0.047847,0.034980,0.034965,3339.291419,3339.105328,805.961375,1.850475,807.811849,0.241791,116.865533,114.972415,0.996994,0.172014,0.004165,0.461485,0.001442,25001.974884,605.389234,0.076914,0.000240,0.079879,0.098859,11610.336531,0.016476,704487.077993,100266.640900,0.142326,15957.918885,112122.511988,113252.429862,260921.139998,37135.792926,711586.567001,263550.580371, 
2.643663,37.025000,38.546147,1.000001,112.000000,2216.000000,2002933.500000,95770.000000,54689052.750000,50351.375000,56458.125000,0.000042,2005221.807761,0.047815,0.034947,0.034933,3339.809040,3339.626990,806.414539,1.850475,808.265014,0.241889,116.775613,114.882444,0.996994,0.172269,0.004420,0.461573,0.001530,25039.066182,642.480531,0.076929,0.000255,0.079911,0.098844,11615.036076,0.016474,704882.279338,100188.178021,0.142135,15945.431140,112185.410185,113312.942918,261067.510866,37106.732600,711966.782048,263691.400758, 
2.781658,37.850000,39.236123,1.000001,112.000000,2216.000000,2002718.250000,95545.500000,54692048.250000,50353.375000,56461.375000,0.000042,2004996.092628,0.047708,0.034840,0.034826,3340.185024,3340.015620,806.730210,1.850475,808.580684,0.241955,116.432146,114.538923,0.996994,0.172541,0.004692,0.461667,0.001624,25078.565394,681.979744,0.076945,0.000271,0.079933,0.098833,11618.221114,0.016472,705157.573561,99888.595408,0.141654,15897.751124,112229.224587,113349.624358,261169.471689,36995.776077,712197.258520,263776.762415, 
2.906647,38.587500,39.861066,1.000001,112.000000,2216.000000,2002272.375000,95414.125000,54694852.625000,50357.375000,56463.875000,0.000042,2004544.466690,0.047653,0.034785,0.034771,3340.937571,3340.774939,807.421205,1.850475,809.271680,0.242107,116.275017,114.381742,0.996994,0.172795,0.004946,0.461755,0.001712,25115.547468,718.961818,0.076959,0.000285,0.079983,0.098811,11625.508320,0.016468,705760.186293,99751.518982,0.141339,15875.934751,112325.133306,113441.530651,261392.661590,36945.007031,712774.723244,263990.638239, 
3.027309,39.337500,40.464376,1.000001,112.000000,2216.000000,2001961.000000,95339.250000,54698071.750000,50362.625000,56464.875000,0.000042,2004229.881553,0.047623,0.034755,0.034741,3341.461966,3341.303083,807.870899,1.850475,809.721374,0.242203,116.193256,114.299923,0.996994,0.173087,0.005239,0.461856,0.001813,25158.002627,761.416977,0.076976,0.000302,0.080015,0.098795,11630.130757,0.016466,706152.361034,99680.165067,0.141160,15864.578431,112387.549805,113501.745361,261537.911494,36918.579655,713153.063726,264130.764343, 
3.148797,39.987500,41.071819,1.000001,112.000000,2216.000000,2001605.500000,95018.000000,54700754.000000,50366.125000,56468.875000,0.000042,2003859.525504,0.047471,0.034604,0.034590,3342.079540,3341.938581,808.441013,1.850475,810.291487,0.242327,115.707519,113.814136,0.996994,0.173330,0.005482,0.461940,0.001897,25193.380245,796.794595,0.076990,0.000316,0.080056,0.098778,11636.107467,0.016463,706649.552906,99256.514368,0.140461,15797.152382,112466.680287,113570.701319,261722.056632,36761.671988,713586.327129,264291.232270, 
3.289792,40.750000,41.776792,1.000001,112.000000,2216.000000,2001176.125000,94865.125000,54703934.875000,50368.750000,56470.250000,0.000042,2003423.388905,0.047405,0.034537,0.034524,3342.807096,3342.674158,809.099028,1.850475,810.949503,0.242471,115.511801,113.618361,0.996994,0.173619,0.005771,0.462040,0.001997,25235.338015,838.752364,0.077007,0.000333,0.080104,0.098756,11642.995570,0.016459,707223.403672,99085.779881,0.140105,15769.979166,112558.011400,113657.371839,261934.593953,36698.436993,714130.894498,264492.923888, 
3.410447,41.412500,42.380070,1.000001,112.000000,2216.000000,2001004.250000,94692.000000,54706895.750000,50371.250000,56470.625000,0.000042,2003243.515747,0.047322,0.034455,0.034441,3343.107250,3342.983969,809.336622,1.850475,811.187096,0.242519,115.247029,113.353535,0.996994,0.173888,0.006039,0.462133,0.002090,25274.397279,877.811629,0.077022,0.000348,0.080120,0.098748,11645.328022,0.016458,707430.607347,98854.826883,0.139738,15733.221884,112590.988863,113684.937630,262011.336054,36612.898845,714304.095613,264557.072449, 
3.531945,42.137500,42.987556,1.000001,112.000000,2216.000000,2000711.750000,94633.750000,54709729.500000,50375.125000,56479.250000,0.000042,2002948.589761,0.047300,0.034433,0.034419,3343.599509,3343.479039,809.762555,1.850475,811.613030,0.242611,115.189930,113.296384,0.996994,0.174145,0.006297,0.462222,0.002178,25311.782639,915.196988,0.077037,0.000363,0.080150,0.098733,11649.718405,0.016456,707802.060781,98804.985761,0.139594,15725.289429,112650.107467,113742.390690,262148.911400,36594.439171,714665.084118,264690.771895, 
3.656603,42.812500,43.610849,1.000001,112.000000,2216.000000,2000520.250000,94413.750000,54712869.250000,50378.625000,56479.875000,0.000042,2002746.920319,0.047195,0.034328,0.034314,3343.936197,3343.828017,810.034910,1.850475,811.885385,0.242667,114.849547,112.955943,0.996994,0.174430,0.006582,0.462320,0.002277,25353.208567,956.622916,0.077053,0.000379,0.080169,0.098724,11652.412178,0.016454,708039.580124,98508.090217,0.139128,15678.037073,112687.909814,113773.309105,262236.881527,36484.477858,714859.350404,264762.722372, 
3.777591,43.450000,44.215788,1.000001,112.000000,2216.000000,2000107.750000,94229.000000,54715249.250000,50380.250000,56481.750000,0.000042,2002326.176239,0.047112,0.034245,0.034232,3344.638851,3344.540510,810.689306,1.850475,812.539781,0.242811,114.597785,112.704138,0.996994,0.174646,0.006798,0.462395,0.002352,25384.612819,988.027169,0.077066,0.000392,0.080216,0.098703,11659.321289,0.016451,708610.273741,98288.492738,0.138706,15643.087076,112778.738452,113858.464860,262448.249534,36403.145459,715394.400213,264960.888968, 
3.897756,44.112500,44.816614,1.000001,112.000000,2216.000000,1999722.625000,94083.125000,54718481.375000,50387.375000,56483.000000,0.000042,2001934.617151,0.047048,0.034181,0.034168,3345.293030,3345.202341,811.272217,1.850475,813.122692,0.242937,114.406906,112.513200,0.996994,0.174940,0.007091,0.462496,0.002453,25427.264344,1030.678693,0.077083,0.000409,0.080258,0.098684,11665.378503,0.016447,709118.626540,98121.976728,0.138372,15616.585251,112859.645249,113934.969437,262636.528348,36341.472862,715875.093032,265138.923345, 
4.035742,44.837500,45.506542,1.000001,112.000000,2216.000000,1999379.750000,94123.500000,54721796.750000,50389.500000,56487.875000,0.000042,2001594.019266,0.047076,0.034209,0.034196,3345.862276,3345.768657,811.757556,1.850475,813.608031,0.243041,114.520797,112.627031,0.996994,0.175241,0.007392,0.462600,0.002557,25471.018549,1074.432898,0.077100,0.000426,0.080292,0.098667,11670.366759,0.016445,709541.887220,98221.247976,0.138429,15632.384749,112927.009225,114003.863380,262793.291563,36378.239991,716307.966781,265299.246956, 
4.161740,45.600000,46.136535,1.000001,112.000000,2216.000000,1999005.500000,93976.750000,54724618.250000,50392.625000,56490.375000,0.000042,2001213.286627,0.047012,0.034145,0.034132,3346.498829,3346.412931,812.332896,1.850475,814.183371,0.243166,114.326795,112.432977,0.996994,0.175497,0.007648,0.462689,0.002646,25508.258179,1111.672529,0.077115,0.000441,0.080333,0.098649,11676.372210,0.016441,710043.637119,98052.015242,0.138093,15605.450544,113006.865139,114079.277939,262979.124859,36315.561201,716781.810809,265474.744744, 
4.285726,46.112500,46.756464,1.000001,112.000000,2216.000000,1998806.750000,93883.250000,54727229.500000,50396.125000,56493.625000,0.000042,2001010.366909,0.046970,0.034103,0.034090,3346.838193,3346.757281,812.613432,1.850475,814.463907,0.243225,114.197724,112.303859,0.996994,0.175734,0.007885,0.462771,0.002728,25542.725502,1146.139852,0.077128,0.000455,0.080353,0.098639,11679.194297,0.016440,710288.290667,97939.411967,0.137887,15587.529190,113045.802929,114115.400478,263069.737284,36273.856284,717008.775592,265558.805775, 
4.406886,46.775000,47.362263,1.000001,112.000000,2216.000000,1998582.375000,93760.125000,54729860.875000,50396.125000,56496.875000,0.000042,2000780.465394,0.046913,0.034047,0.034033,3347.222765,3347.148479,812.940308,1.850475,814.790783,0.243294,114.022616,112.128703,0.996994,0.175973,0.008124,0.462853,0.002810,25577.461074,1180.875424,0.077142,0.000468,0.080376,0.098628,11682.516817,0.016438,710573.357259,97786.659197,0.137617,15563.217851,113091.172650,114157.028173,263175.317503,36217.281184,717270.330324,265655.677898, 
4.531883,47.375000,47.987248,1.000001,112.000000,2216.000000,1998193.375000,93385.375000,54732485.625000,50402.625000,56496.250000,0.000042,2000374.363003,0.046735,0.033868,0.033855,3347.902295,3347.848645,813.576299,1.850475,815.426773,0.243433,113.449471,111.555510,0.996994,0.176211,0.008363,0.462936,0.002892,25612.111802,1215.526151,0.077156,0.000482,0.080422,0.098608,11689.191856,0.016435,711128.000077,97286.782053,0.136806,15483.659996,113179.446727,114233.667928,263380.740769,36032.141501,717751.872485,265834.026846, 
4.652537,48.037500,48.590517,1.000001,112.000000,2216.000000,1997813.875000,93589.875000,54735261.375000,50403.125000,56498.875000,0.000042,2000004.835955,0.046846,0.033979,0.033966,3348.520864,3348.454919,814.114688,1.850475,815.965163,0.243549,113.842331,111.948319,0.996994,0.176463,0.008615,0.463023,0.002980,25648.758795,1252.173145,0.077170,0.000497,0.080460,0.098590,11694.793014,0.016432,711597.525487,97629.347773,0.137197,15538.180980,113254.173957,114315.103932,263554.639069,36159.017694,718263.550395,266023.537183, 
4.777533,48.700000,49.215499,1.000001,112.000000,2216.000000,1997663.000000,93518.500000,54738070.000000,50407.625000,56502.750000,0.000042,1999850.787287,0.046814,0.033947,0.033934,3348.778801,3348.716654,814.307716,1.850475,816.158190,0.243588,113.743487,111.849423,0.996994,0.176719,0.008870,0.463111,0.003068,25685.842789,1289.257139,0.077185,0.000511,0.080473,0.098582,11696.645806,0.016430,711765.863727,97543.101820,0.137044,15524.454521,113280.965799,114339.782668,263616.986566,36127.074748,718418.611591,266080.967256, 
4.903025,49.400000,49.842956,1.000001,112.000000,2216.000000,1997383.500000,93301.500000,54741072.250000,50408.000000,56503.500000,0.000042,1999561.455913,0.046712,0.033845,0.033832,3349.263360,3349.213059,814.730657,1.850475,816.581132,0.243678,113.418594,111.524476,0.996994,0.176991,0.009143,0.463205,0.003162,25725.486632,1328.900982,0.077201,0.000527,0.080503,0.098568,11700.973559,0.016428,712134.707748,97259.717591,0.136575,15479.352556,113339.669102,114391.830773,263753.595462,36022.117626,718745.639740,266202.088792, 
5.044680,50.125000,50.551232,1.000001,112.000000,2216.000000,1997139.125000,93277.125000,54743764.625000,50412.000000,56506.625000,0.000042,1999316.209771,0.046705,0.033839,0.033826,3349.674198,3349.624855,815.076553,1.850475,816.927028,0.243751,113.410821,111.516654,0.996994,0.177236,0.009387,0.463290,0.003246,25761.041566,1364.455915,0.077215,0.000541,0.080527,0.098556,11704.491682,0.016426,712436.361813,97252.895815,0.136507,15478.266838,113387.678799,114439.252216,263865.319190,36019.591042,719043.597689,266312.443589, 
5.169674,50.787500,51.176204,1.000001,112.000000,2216.000000,1996936.875000,93089.625000,54745953.125000,50414.875000,56509.125000,0.000042,1999105.440195,0.046616,0.033750,0.033737,3350.027360,3349.988298,815.386419,1.850475,817.236894,0.243817,113.124578,111.230371,0.996994,0.177435,0.009586,0.463358,0.003315,25789.944454,1393.358803,0.077226,0.000552,0.080549,0.098546,11707.661653,0.016424,712706.593177,97003.230384,0.136105,15438.531382,113430.687423,114476.500210,263965.404880,35927.122364,719277.633924,266399.123676, 
5.294334,51.437500,51.799504,1.000001,112.000000,2216.000000,1996664.625000,92916.375000,54748122.375000,50417.500000,56510.500000,0.000042,1998825.424460,0.046536,0.033669,0.033657,3350.496666,3350.466938,815.811941,1.850475,817.662415,0.243910,112.871455,110.977207,0.996994,0.177632,0.009783,0.463426,0.003383,25818.594901,1422.009251,0.077238,0.000564,0.080579,0.098532,11712.085165,0.016422,713077.687799,96782.448322,0.135725,15403.392853,113489.748919,114530.291282,264102.847333,35845.351230,719615.613463,266524.301282, 
5.414322,51.962500,52.399444,1.000001,112.000000,2216.000000,1996166.125000,92804.375000,54750399.375000,50420.250000,56511.500000,0.000042,1998322.258950,0.046491,0.033625,0.033612,3351.340301,3351.316050,816.605285,1.850475,818.455759,0.244084,112.751058,110.856769,0.996994,0.177839,0.009990,0.463498,0.003454,25848.670376,1452.084726,0.077250,0.000576,0.080637,0.098508,11720.480223,0.016418,713769.557556,96677.415159,0.135446,15386.676319,113599.863324,114637.161319,264359.095391,35806.450059,720287.098243,266772.999349, 
5.535819,52.600000,53.006927,1.000001,112.000000,2216.000000,1995837.250000,92958.000000,54752762.250000,50422.875000,56515.125000,0.000042,1998000.880443,0.046576,0.033710,0.033697,3351.879364,3351.845864,817.077215,1.850475,818.927689,0.244187,113.052439,111.158106,0.996994,0.178054,0.010205,0.463572,0.003529,25879.882195,1483.296545,0.077262,0.000588,0.080671,0.098492,11725.385716,0.016415,714181.124559,96940.209145,0.135736,15428.501248,113665.366195,114707.689903,264511.527614,35903.781165,720730.242757,266937.126947, 
5.673473,53.362500,53.695199,1.000001,112.000000,2216.000000,1995700.125000,92755.875000,54755268.625000,50425.500000,56516.625000,0.000042,1997854.509536,0.046478,0.033612,0.033599,3352.124936,3352.102632,817.272570,1.850475,819.123044,0.244226,112.732484,110.838106,0.996994,0.178281,0.010433,0.463650,0.003607,25912.991852,1516.406202,0.077275,0.000601,0.080684,0.098485,11727.284929,0.016414,714351.492190,96661.138894,0.135313,15384.085873,113692.481024,114728.594254,264574.626737,35800.421813,720861.588772,266985.773619, 
5.814131,54.075000,54.398488,1.000001,112.000000,2216.000000,1995175.375000,92729.125000,54757525.125000,50428.125000,56517.500000,0.000042,1997329.083459,0.046477,0.033610,0.033598,3353.006761,3352.985077,818.099711,1.850475,819.950186,0.244408,112.758212,110.863793,0.996994,0.178486,0.010638,0.463721,0.003678,25942.802650,1546.217000,0.077287,0.000613,0.080744,0.098459,11736.039190,0.016410,715072.836275,96683.540101,0.135208,15387.651133,113807.286410,114842.841516,264841.791213,35808.718556,721579.426055,267251.639279, 
5.956627,54.800000,55.110970,1.000001,112.000000,2216.000000,1995128.875000,92659.375000,54759319.125000,50430.250000,56520.125000,0.000042,1997279.396488,0.046443,0.033577,0.033564,3353.090175,3353.072351,818.143009,1.850475,819.993483,0.244415,112.647610,110.753158,0.996994,0.178650,0.010801,0.463778,0.003734,25966.504700,1569.919050,0.077296,0.000622,0.080746,0.098457,11736.353602,0.016409,715110.595912,96587.056142,0.135066,15372.295246,113813.296038,114846.740555,264855.776264,35772.983756,721603.924462,267260.712764, 
6.077618,55.425000,55.715925,1.000001,112.000000,2216.000000,1994903.250000,92544.750000,54760373.000000,50431.125000,56521.000000,0.000042,1997048.699359,0.046391,0.033524,0.033512,3353.477521,3353.465781,818.510602,1.850475,820.361077,0.244496,112.485845,110.591373,0.996994,0.178745,0.010897,0.463811,0.003767,25980.428901,1583.843251,0.077302,0.000628,0.080773,0.098445,11740.238102,0.016408,715431.171901,96445.964956,0.134808,15349.839904,113864.317251,114894.300677,264974.508112,35720.727761,721902.753759,267371.390281, 
6.197773,56.087500,56.316700,1.000001,112.000000,2216.000000,1994627.625000,92753.375000,54761407.375000,50432.000000,56520.750000,0.000042,1996783.050556,0.046502,0.033635,0.033623,3353.923662,3353.899675,818.919134,1.850475,820.769609,0.244586,112.872529,110.978038,0.996994,0.178839,0.010991,0.463843,0.003800,25994.095870,1597.510220,0.077307,0.000633,0.080803,0.098432,11744.565873,0.016405,715787.449494,96783.173074,0.135212,15403.508201,113921.020546,114957.674764,265106.462776,35845.619657,722300.945205,267518.868594, 
6.319771,56.700000,56.926687,1.000001,112.000000,2216.000000,1994665.750000,92388.500000,54762276.500000,50435.625000,56521.500000,0.000042,1996804.219035,0.046318,0.033452,0.033439,3353.888106,3353.884769,818.882917,1.850475,820.733391,0.244576,112.255823,110.361316,0.996994,0.178918,0.011070,0.463870,0.003827,26005.579740,1608.994090,0.077312,0.000638,0.080799,0.098434,11744.099796,0.016406,715755.864541,96245.334064,0.134467,15317.908531,113915.993649,114941.254259,265094.764645,35646.420024,722197.772050,267480.656315, 
6.460756,57.350000,57.631613,1.000001,112.000000,2216.000000,1994393.375000,92324.625000,54763252.625000,50434.375000,56522.875000,0.000042,1996529.181010,0.046292,0.033426,0.033414,3354.350131,3354.349933,819.324143,1.850475,821.174618,0.244674,112.185228,110.290704,0.996994,0.179007,0.011159,0.463901,0.003858,26018.477757,1621.892107,0.077317,0.000643,0.080832,0.098420,11748.784842,0.016403,716140.655325,96183.753556,0.134308,15308.107697,113977.234955,115000.644561,265237.279750,35623.612428,722570.932613,267618.863931, 
6.580919,57.962500,58.232426,1.000001,112.000000,2216.000000,1994426.125000,92337.125000,54764159.625000,50434.500000,56524.500000,0.000042,1996562.474038,0.046298,0.033431,0.033419,3354.294197,3354.293350,819.245316,1.850475,821.095791,0.244655,112.201800,110.307259,0.996994,0.179090,0.011241,0.463929,0.003886,26030.462715,1633.877065,0.077322,0.000648,0.080825,0.098422,11747.855099,0.016404,716071.910733,96198.190635,0.134342,15310.405428,113966.293922,114990.106813,265211.818790,35628.959494,722504.721938,267594.341459, 
6.701909,58.612500,58.837377,1.000001,112.000000,2216.000000,1993934.750000,92688.000000,54764660.250000,50434.000000,56525.750000,0.000042,1996087.886993,0.046485,0.033619,0.033606,3355.091709,3355.070241,820.009929,1.850475,821.860403,0.244826,112.856183,110.961633,0.996994,0.179135,0.011287,0.463945,0.003902,26037.078030,1640.492380,0.077324,0.000650,0.080882,0.098398,11756.073481,0.016400,716738.723817,96768.866145,0.135013,15401.231184,114072.420437,115107.406479,265458.786599,35840.320795,723241.738062,267867.310393, 
6.823072,59.225000,59.443194,1.000001,112.000000,2216.000000,1992847.750000,93435.750000,54764900.250000,50435.375000,56525.000000,0.000042,1995036.940525,0.046886,0.034019,0.034006,3356.859106,3356.793163,821.726963,1.850475,823.577438,0.245211,114.258173,112.363618,0.996994,0.179157,0.011308,0.463953,0.003909,26040.249451,1643.663800,0.077325,0.000652,0.081009,0.098344,11774.591083,0.016391,718236.137968,97991.527274,0.136434,15595.823592,114310.741112,115369.732803,266013.384432,36293.158250,724889.984274,268477.771953, 
6.948058,59.937500,60.068125,1.000001,112.000000,2216.000000,1991594.375000,93953.125000,54765482.875000,50439.250000,56526.375000,0.000042,1993809.254725,0.047175,0.034308,0.034294,3358.926088,3358.828082,823.747592,1.850475,825.598067,0.245664,115.298670,113.404104,0.996994,0.179210,0.011361,0.463971,0.003928,26047.948495,1651.362845,0.077328,0.000655,0.081159,0.098283,11796.332669,0.016380,719998.314120,98898.928305,0.137360,15740.240837,114591.199935,115667.187586,266666.042267,36629.232705,726758.949278,269169.981214, 
7.106553,60.750000,60.860596,1.000001,112.000000,2216.000000,1990295.500000,93278.250000,54764567.000000,50437.875000,56522.375000,0.000042,1992480.115144,0.046867,0.034000,0.033987,3361.166754,3361.105308,826.047283,1.850475,827.897757,0.246182,114.341166,112.446617,0.996994,0.179127,0.011278,0.463942,0.003899,26035.845807,1639.260156,0.077324,0.000650,0.081330,0.098218,11821.181031,0.016370,722003.858135,98063.910251,0.135822,15607.343692,114910.391926,115965.457571,267408.836346,36319.966760,728633.036347,269864.087536, 
7.232042,61.375000,61.488041,1.000001,112.000000,2216.000000,1990014.125000,93609.375000,54764470.875000,50439.750000,56521.625000,0.000042,1992214.580006,0.047040,0.034173,0.034159,3361.614752,3361.533734,826.478066,1.850475,828.328541,0.246278,114.937082,113.042535,0.996994,0.179118,0.011269,0.463939,0.003896,26034.575596,1637.989946,0.077323,0.000649,0.081362,0.098205,11825.825435,0.016367,722379.541260,98583.606453,0.136471,15690.055846,114970.183705,116035.860808,267547.978244,36512.446834,729075.393284,270027.923438, 
7.373203,62.112500,62.193847,1.000001,112.000000,2216.000000,1989759.875000,93909.125000,54764197.125000,50439.000000,56521.375000,0.000042,1991974.719699,0.047196,0.034329,0.034316,3362.019535,3361.920704,826.871751,1.850475,828.722226,0.246367,115.476735,113.582193,0.996994,0.179093,0.011244,0.463931,0.003887,26030.958241,1634.372591,0.077322,0.000648,0.081391,0.098192,11830.084871,0.016365,722722.871112,99054.238199,0.137057,15764.959155,115024.826305,116100.149025,267675.137449,36686.754888,729479.328380,270177.529030, 
7.498360,62.725000,62.819635,1.000001,112.000000,2216.000000,1989206.375000,93832.625000,54763156.875000,50440.125000,56520.500000,0.000042,1991418.229267,0.047171,0.034304,0.034290,3362.959032,3362.863621,827.840179,1.850475,829.690654,0.246586,115.424017,113.529494,0.996994,0.178998,0.011150,0.463898,0.003855,26017.212550,1620.626899,0.077316,0.000642,0.081463,0.098165,11840.590179,0.016361,723567.430936,99008.279996,0.136834,15757.644686,115159.242069,116232.329409,267987.937384,36669.733332,730309.842888,270485.126995, 
7.622519,63.362500,63.440429,1.000001,112.000000,2216.000000,1988648.125000,94002.625000,54761447.125000,50439.375000,56519.375000,0.000042,1990868.619114,0.047270,0.034403,0.034389,3363.887429,3363.781109,828.799594,1.850475,830.650069,0.246804,115.787460,113.892969,0.996994,0.178843,0.010994,0.463844,0.003801,25994.621086,1598.035436,0.077307,0.000634,0.081535,0.098138,11851.050532,0.016356,724404.129587,99325.263780,0.137113,15808.094182,115292.406689,116371.108450,268297.825773,36787.134733,731181.818009,270808.080744, 
7.760010,64.000000,64.127885,1.000001,112.000000,2216.000000,1988359.250000,93824.750000,54758851.500000,50435.000000,56516.375000,0.000042,1990571.674362,0.047187,0.034320,0.034307,3364.389239,3364.292727,829.374848,1.850475,831.225323,0.246937,115.527357,113.632913,0.996994,0.178607,0.010759,0.463763,0.003720,25960.326394,1563.740743,0.077294,0.000620,0.081579,0.098123,11857.455320,0.016354,724905.804836,99098.470583,0.136705,15771.998952,115372.250722,116445.318444,268483.631421,36703.137253,731648.093524,270980.775379, 
7.882002,64.675000,64.737844,1.000001,112.000000,2216.000000,1988641.125000,93843.875000,54755793.875000,50432.625000,56513.500000,0.000042,1990854.137529,0.047190,0.034323,0.034309,3363.911898,3363.814794,828.971859,1.850475,830.822334,0.246852,115.520782,113.626395,0.996994,0.178329,0.010481,0.463667,0.003624,25919.930799,1523.345148,0.077278,0.000604,0.081551,0.098137,11853.389644,0.016356,724554.361220,99092.786130,0.136764,15771.094244,115316.316778,116389.777596,268353.467119,36701.031900,731299.119804,270851.525853, 
8.006498,65.287500,65.360321,1.000001,112.000000,2216.000000,1988976.875000,94140.375000,54751810.375000,50426.500000,56513.500000,0.000042,1991203.510315,0.047331,0.034464,0.034450,3363.321673,3363.207942,828.462612,1.850475,830.313087,0.246746,115.974267,114.079952,0.996994,0.177967,0.010119,0.463542,0.003499,25867.308381,1470.722731,0.077257,0.000583,0.081516,0.098154,11848.260509,0.016359,724110.250452,99488.330564,0.137394,15834.047046,115245.634410,116328.299636,268188.981649,36847.529839,730912.842088,270708.460032, 
8.127152,65.925000,65.963594,1.000001,112.000000,2216.000000,1989660.250000,94492.000000,54745433.750000,50418.125000,56507.875000,0.000042,1991902.770844,0.047492,0.034624,0.034610,3362.140973,3362.007996,827.418832,1.850475,829.269307,0.246523,116.472102,114.577904,0.996994,0.177388,0.009539,0.463342,0.003299,25783.085054,1386.499404,0.077224,0.000550,0.081443,0.098188,11837.587320,0.016365,723199.977227,99922.590374,0.138167,15903.161587,115100.760041,116194.214617,267851.843418,37008.366805,730070.360396,270396.429776, 
8.252644,66.562500,66.591054,1.000001,112.000000,2216.000000,1991234.750000,96428.750000,54733502.250000,50402.500000,56500.250000,0.000042,1993568.241479,0.048427,0.035558,0.035543,3359.332167,3359.087574,824.790366,1.850475,826.640841,0.245955,119.510319,117.616339,0.996994,0.176304,0.008455,0.462968,0.002924,25625.533511,1228.947861,0.077161,0.000487,0.081255,0.098267,11810.320137,0.016378,720907.709944,102572.388725,0.142282,16324.889758,114735.934661,115891.486867,267002.855535,37989.773602,728168.264336,269691.949754, 
8.377308,67.300000,67.214371,1.000001,112.000000,2216.000000,1994971.875000,98188.125000,54703181.125000,50370.500000,56478.000000,0.000042,1997386.715169,0.049218,0.036349,0.036333,3352.910015,3352.567004,819.010256,1.850475,820.860731,0.244710,121.929311,120.035884,0.996994,0.173551,0.005702,0.462016,0.001973,25225.395226,828.809576,0.077003,0.000329,0.080844,0.098452,11750.536250,0.016409,715866.916220,104682.457143,0.146232,16660.717311,113933.668058,115145.387309,265135.894896,38771.280423,723480.378843,267955.695868, 
8.497797,67.887500,67.816816,1.000001,112.000000,2216.000000,2002476.625000,101860.875000,54627301.875000,50285.000000,56420.875000,0.000042,2005065.652673,0.050867,0.037996,0.037978,3340.069145,3339.515691,807.802620,1.850475,809.653094,0.242312,126.960318,125.068270,0.996994,0.166672,0.001177,0.459636,0.000408,24225.562016,171.023634,0.076606,0.000068,0.080051,0.098825,11635.370813,0.016471,706092.814847,109071.165513,0.154471,17359.201389,112378.072743,113710.919028,261515.857351,40396.727968,714467.341678,264617.533955, 
8.619793,68.487500,68.426796,1.000001,112.000000,2216.000000,2019121.500000,99499.750000,54462498.500000,50096.375000,56285.750000,0.000042,2021571.624260,0.049279,0.036409,0.036393,3312.797746,3312.429389,784.674219,1.850475,786.524694,0.237314,120.670472,118.781381,0.996994,0.151783,0.016066,0.454465,0.005578,22061.468686,2335.116965,0.075744,0.000930,0.078400,0.099645,11395.371898,0.016607,685922.698135,103588.413719,0.151021,16486.595030,109167.901508,110405.790317,254045.443754,38366.079155,693700.589069,256926.144100, 
8.743446,69.025000,69.045065,1.000001,112.000000,2216.000000,2035488.250000,93583.750000,54265431.000000,49875.500000,56124.250000,0.000042,2037638.420857,0.045976,0.033110,0.033098,3286.676307,3286.673621,763.566467,1.850475,765.416942,0.232754,108.882428,106.996811,0.996994,0.134071,0.033778,0.448282,0.011761,19487.034554,4909.551097,0.074714,0.001960,0.076894,0.100449,11176.410931,0.016741,667514.774679,93311.172491,0.139789,14850.922583,106238.191819,107271.167154,247227.694326,34559.693515,674005.155267,249631.538988, 
8.864440,69.662500,69.650034,1.000001,112.000000,2216.000000,2074424.375000,91139.125000,54054336.875000,49611.625000,55983.500000,0.000042,2076425.492932,0.043935,0.031071,0.031061,3225.282074,3225.457680,707.224954,1.850475,709.075428,0.219711,100.271826,98.389851,0.996994,0.115208,0.052641,0.441660,0.018384,16745.330638,7651.255012,0.073610,0.003064,0.072585,0.102368,10550.118067,0.017061,618379.734020,85805.102844,0.138758,13656.295442,98418.113414,99361.056019,229029.531119,31779.667720,624304.421833,231223.859938, 
8.985599,70.287500,70.255827,1.000001,107.000000,2216.000000,2045782.500000,74999.750000,53781910.750000,49373.250000,55669.000000,0.000042,2047156.808798,0.036661,0.023803,0.023799,3125.350287,3126.092232,613.986868,1.850475,615.837343,0.196883,74.449924,72.572529,0.996994,0.091031,0.076818,0.433113,0.026931,13231.193257,11165.392394,0.072185,0.004488,0.062139,0.100947,9031.883034,0.016824,537067.450499,63289.995908,0.117844,10072.907718,85476.871809,86068.339615,198913.870555,23440.739225,540783.755273,200290.279731, 
9.106091,70.912500,70.858288,1.000001,104.000000,2216.000000,2040671.000000,64004.250000,53622455.750000,49227.500000,55495.250000,0.000042,2041674.478035,0.031364,0.018511,0.018509,3045.880579,3046.904843,538.298752,1.850475,540.149227,0.177170,56.428822,54.554042,0.996994,0.076965,0.090883,0.428110,0.031933,11186.804140,13209.781510,0.071352,0.005322,0.054350,0.100689,7899.722282,0.016782,471060.372173,47576.199733,0.100998,7571.981363,74971.527336,75352.934999,174466.804509,17620.814716,473456.829091,175354.381145, 
9.245415,71.562500,71.554910,1.000001,101.000000,2216.000000,2024729.375000,54823.375000,53503200.625000,49117.500000,55380.125000,0.000042,2025471.462261,0.027077,0.014226,0.014225,2981.681684,2982.861900,476.830088,1.850475,478.680563,0.160377,42.454483,40.581627,0.996994,0.066487,0.101362,0.424368,0.035675,9663.787965,14732.797686,0.070728,0.005946,0.047779,0.099898,6944.675809,0.016650,417453.979039,35390.953798,0.084778,5632.640776,66439.811646,66678.146448,154612.584829,13107.760666,418951.481948,155167.215536, 
9.368740,72.287500,72.171533,1.000001,101.000000,2216.000000,2047565.500000,52197.250000,53433084.750000,49024.000000,55307.875000,0.000042,2048230.707146,0.025492,0.012642,0.012641,2948.550249,2949.763898,445.228348,1.850475,447.078823,0.151469,37.309232,35.437494,0.996994,0.060342,0.107506,0.422169,0.037875,8770.700284,15625.885367,0.070361,0.006312,0.045125,0.101023,6558.932360,0.016837,389894.321950,30904.791084,0.079265,4918.646370,62053.559465,62248.191335,144405.304426,11446.218920,391117.231021,144858.233711, 
9.489733,72.850000,72.776499,1.000001,101.000000,2216.000000,2070260.375000,48566.625000,53350977.125000,48901.500000,55262.875000,0.000042,2070829.963411,0.023459,0.010610,0.010609,2916.372308,2917.626086,414.826299,1.850475,416.676774,0.142723,30.970413,29.099973,0.996994,0.053162,0.114686,0.419593,0.040451,7727.086449,16669.499201,0.069932,0.006742,0.042520,0.102141,6180.206270,0.017023,363380.907323,25377.883177,0.069838,4039.012353,57833.821812,57974.689013,134585.521231,9399.215991,364266.002753,134913.334353, 
9.610392,73.462500,73.379792,1.000001,98.000000,2216.000000,2030718.000000,45082.750000,53255340.250000,48874.000000,55110.875000,0.000042,2031218.365876,0.022200,0.009352,0.009351,2884.931418,2886.192844,385.392361,1.850475,387.242836,0.134085,27.003270,25.134324,0.996994,0.044820,0.123029,0.416592,0.043451,6514.510864,17882.074786,0.069432,0.007242,0.038760,0.100189,5633.691494,0.016698,337711.775394,21919.468339,0.064906,3488.588973,53748.455817,53861.551739,125078.435331,8118.321607,338422.378593,125341.621701, 
9.730884,74.025000,73.982255,1.000001,98.000000,2216.000000,2048658.250000,44591.500000,53147186.250000,48735.250000,55032.250000,0.000042,2049143.486232,0.021766,0.008917,0.008917,2859.695146,2860.944858,362.375973,1.850475,364.226448,0.127228,25.524614,23.657336,0.996994,0.035412,0.132436,0.413199,0.046844,5147.096776,19249.488874,0.068866,0.007807,0.036778,0.101074,5345.576510,0.016846,317639.343895,20631.397331,0.064952,3283.586267,50553.831654,50660.357615,117644.201443,7641.258271,318308.666778,117892.098807, 
9.851876,74.550000,74.587213,1.000001,98.000000,2216.000000,2065768.625000,40786.875000,53042690.625000,48601.750000,54956.000000,0.000042,2066171.237145,0.019744,0.006896,0.006896,2836.127798,2837.401470,340.958817,1.850475,342.809291,0.120739,19.576546,17.710856,0.996994,0.026349,0.141499,0.409920,0.050123,3829.807512,20566.778138,0.068320,0.008354,0.034902,0.101916,5072.966854,0.016986,298961.591377,15445.514341,0.051664,2458.228009,47581.177370,47644.635846,110726.515325,5720.560867,299360.313055,110874.190020, 
9.973369,75.187500,75.194679,1.000001,95.000000,2216.000000,2012946.125000,37595.875000,52999706.125000,48640.375000,54827.500000,0.000042,2013297.184215,0.018677,0.005829,0.005829,2821.511024,2822.790440,327.213829,1.850475,329.064304,0.116498,16.462994,14.597952,0.996994,0.022629,0.145220,0.408572,0.051471,3289.035886,21107.549765,0.068095,0.008579,0.032645,0.099308,4744.914923,0.016551,286974.683604,12730.772078,0.044362,2026.163701,45673.403257,45718.323508,106286.919853,4715.100770,287256.926091,106391.454108, 
10.093528,75.837500,75.795474,1.000001,95.000000,2216.000000,2021257.875000,36099.625000,52957442.625000,48583.125000,54795.125000,0.000042,2021580.218585,0.017860,0.005013,0.005013,2809.950428,2811.231648,316.501647,1.850475,318.352122,0.113168,14.098228,12.233818,0.996994,0.018975,0.148874,0.407246,0.052797,2757.956312,21638.629339,0.067874,0.008800,0.031712,0.099718,4609.313423,0.016620,277632.664574,10669.027599,0.038429,1698.027135,44186.575928,44219.190273,102826.912805,3951.491703,277837.586709,102902.809892, 
10.214187,76.462500,76.398769,1.000001,95.000000,2216.000000,2024292.375000,34987.125000,52945294.625000,48567.750000,54785.375000,0.000042,2024594.704725,0.017284,0.004436,0.004436,2805.766600,2807.051605,312.564048,1.850475,314.414523,0.111935,12.459125,10.594896,0.996994,0.017925,0.149923,0.406865,0.053178,2605.419321,21791.166329,0.067811,0.008863,0.031366,0.099867,4559.076710,0.016644,274198.711491,9239.734843,0.033697,1470.548308,43640.045753,43664.815420,101555.078330,3422.124016,274354.344022,101612.720008, 
10.335181,77.175000,77.003740,1.000001,95.000000,2216.000000,2023913.000000,34718.750000,52947917.750000,48568.000000,54787.375000,0.000042,2024210.765501,0.017154,0.004307,0.004307,2806.298780,2807.585867,313.045993,1.850475,314.896468,0.112085,12.098232,10.233964,0.996994,0.018152,0.149697,0.406947,0.053096,2638.352432,21758.233219,0.067825,0.008849,0.031409,0.099848,4565.196706,0.016641,274619.012773,8924.968911,0.032499,1420.451794,43706.938727,43730.014591,101710.745471,3305.544041,274764.002821,101764.445489, 
10.456675,77.750000,77.611205,1.000001,95.000000,2216.000000,2023510.125000,34641.125000,52950201.875000,48574.250000,54787.125000,0.000042,2023806.619596,0.017119,0.004272,0.004272,2806.859186,2808.147215,313.561770,1.850475,315.412244,0.112246,12.002499,10.138197,0.996994,0.018349,0.149499,0.407019,0.053025,2667.031352,21729.554299,0.067836,0.008837,0.031454,0.099828,4571.760677,0.016638,275068.817788,8841.451199,0.032143,1407.159548,43778.527362,43801.136469,101877.339921,3274.611555,275210.875109,101929.953744, 
10.581667,78.350000,78.236168,1.000001,95.000000,2216.000000,2022926.625000,34211.125000,52953098.625000,48577.500000,54793.875000,0.000042,2023215.888433,0.016912,0.004065,0.004065,2807.678722,2808.969945,314.326686,1.850475,316.177161,0.112486,11.422690,9.558345,0.996994,0.018599,0.149249,0.407110,0.052934,2703.404823,21693.180827,0.067852,0.008822,0.031521,0.099799,4581.506394,0.016633,275735.895916,8335.765637,0.030231,1326.677255,43884.696059,43904.744854,102124.405895,3087.320606,275861.866313,102171.061597, 
10.722322,79.012500,78.939441,1.000001,95.000000,2216.000000,2022333.125000,34287.875000,52956187.625000,48584.375000,54794.125000,0.000042,2022623.772936,0.016955,0.004108,0.004107,2808.500660,2809.792152,315.087217,1.850475,316.937692,0.112723,11.546639,9.682248,0.996994,0.018866,0.148982,0.407206,0.052837,2742.195489,21654.390161,0.067868,0.008806,0.031587,0.099770,4591.183738,0.016628,276399.149766,8443.820809,0.030549,1343.874756,43990.256104,44010.778583,102370.055469,3127.341040,276528.096405,102417.813483, 
10.843485,79.650000,79.545256,1.000001,95.000000,2216.000000,2022037.625000,34116.125000,52958319.125000,48587.000000,54792.875000,0.000042,2022325.410734,0.016872,0.004025,0.004025,2808.915010,2810.207830,315.460321,1.850475,317.310796,0.112839,11.316568,9.452145,0.996994,0.019050,0.148798,0.407273,0.052770,2768.964092,21627.621558,0.067879,0.008795,0.031620,0.099755,4595.909091,0.016626,276724.531562,8243.150141,0.029788,1311.937052,44042.042184,44061.578031,102490.567245,3053.018571,276847.279005,102536.029261,
