Repository: HiroshanGunawardane/LMPA_Composite

# DMA Composite Material Analysis

MATLAB and Python scripts for processing dynamic mechanical analysis (DMA) data from composite elastomer samples, extracting Young’s modulus, comparing materials across filler concentrations, and fitting simple composite-modulus models.

This repository contains two main analysis pipelines:

1. **MEMS/CERR/Ecoflex pipeline** based on exported `.txt` files in `ss0`, `ss80`, and `ts`
2. **FM/Ecoflex pipeline** based on raw `.csv` files in `DMA_FM`

It also includes downstream scripts for:

- pooled material comparison plots
- statistical testing
- Guth and Tsai model fitting
- thesis/paper-ready summary figures

---

File: DMA_FM/20240822_fm10v_eco50_ss0room_s1_t2_gyan.csv
Time,Sample Temperature,Program Temperature,Frequency,Raw Dynamic Force,Raw Static Force,In-Phase Angle,Out-Of-Phase Angle,Zero Displacement,Min Displacement,Max Displacement,Spring Stiffness,C*,Measured Tan Delta,Corrected Total Tan Delta,Corrected Total Delta,Stiffness*,Total Stiffness',Stiffness Less Spring,Inertia,Sample Stiffness',Ratio of Sample to Total Stiffness,Total Stiffness'',Sample Stiffness'',Total Applied Static Force,Static Force,Static Force Corrected,Static Displacement,Static Displacement Corrected,Static Stress,Static Stress Corrected,Static Strain,Static Strain Corrected,Dynamic Force,Displacement Amplitude,Dynamic Stress,Dynamic Strain,Storage Modulus,Loss Modulus,Tan Delta,Loss Viscosity,Storage Viscosity,Complex Viscosity,Shear Storage Modulus,Shear Loss Modulus,Complex Modulus,Shear Complex Modulus, 
0.000000,25.300000,25.000000,1.000001,0.000000,2047.000000,-846.625000,-86.375000,39382736.875000,38443.875000,38475.375000,0.000042,851.019701,0.102023,0.089060,0.088825,0.000000,0.000000,-2527.241505,1.850475,-2525.391031,-1364.725978,0.000000,-1.888707,0.000000,0.047243,0.000000,0.018694,0.000000,9373.642799,0.000000,0.003116,0.000000,-0.000000,0.000042,-0.000000,0.000007,1.000000,0.000748,0.000748,0.000119,0.159155,0.159155,0.370370,0.000277,1.000000,0.370370, 
0.062493,25.212500,25.000000,1.000001,0.000000,2050.000000,-1030.250000,331.250000,39580157.000000,38602.375000,38718.375000,0.000042,1082.192970,-0.321524,-0.335757,-0.323930,0.000000,0.000000,-2522.382382,1.850475,-2520.531908,-1362.100099,-0.000000,-1.885075,0.017698,0.049227,0.001984,0.012500,0.006194,9767.315278,393.672479,0.002083,0.001032,-0.000000,0.000051,-0.000000,0.000008,1.000000,0.000748,0.000748,0.000119,0.159155,0.159155,0.370370,0.000277,1.000000,0.370370, 
0.124991,25.100000,25.000000,1.000001,0.000000,2060.000000,-258.375000,-527.625000,40263969.875000,39101.250000,39520.250000,0.000042,587.491090,2.042090,1.977371,1.102582,0.000000,0.000000,-2506.413858,1.850475,-2504.563384,-1353.470679,0.000000,-1.873142,0.076692,0.054249,0.007006,0.008954,0.009740,10763.748915,1390.106116,0.001492,0.001623,-0.000000,0.000013,-0.000000,0.000002,1.000000,0.000748,0.000748,0.000119,0.159155,0.159155,0.370370,0.000277,1.000000,0.370370, 
0.187493,25.050000,25.000000,1.000001,0.000000,2071.000000,-542.000000,-66.750000,41077568.750000,39874.250000,40257.875000,0.000042,546.094829,0.123155,0.110135,0.109692,0.000000,0.000000,-2489.228732,1.850475,-2487.378257,-1344.183805,0.000000,-1.860298,0.141585,0.055757,0.008514,0.034480,0.015786,11062.901358,1689.258559,0.005747,0.002631,-0.000000,0.000027,-0.000000,0.000004,1.000000,0.000748,0.000748,0.000119,0.159155,0.159155,0.370370,0.000277,1.000000,0.370370, 
0.249489,24.900000,25.000000,1.000001,0.000000,2081.000000,-552.500000,55.750000,41831619.000000,40542.500000,41060.500000,0.000041,555.305603,-0.100905,-0.113899,-0.113410,0.000000,0.000000,-2475.145975,1.850475,-2473.295500,-1336.573457,-0.000000,-1.849774,0.200579,0.056681,0.009438,0.058137,0.039444,11246.185356,1872.542557,0.009690,0.006574,-0.000000,0.000027,-0.000000,0.000005,1.000000,0.000748,0.000748,0.000119,0.159155,0.159155,0.370370,0.000277,1.000000,0.370370, 
0.310316,24.862500,25.000000,1.000001,0.000000,2092.000000,-499.875000,-540.625000,42640467.375000,41397.750000,41853.000000,0.000041,736.308635,1.081520,1.054030,0.811697,0.000000,0.000000,-2462.096355,1.850475,-2460.245880,-1329.521418,0.000000,-1.840021,0.265472,0.059853,0.012610,0.083514,0.064820,11875.559364,2501.916566,0.013919,0.010803,-0.000000,0.000025,-0.000000,0.000004,1.000000,0.000748,0.000748,0.000119,0.159155,0.159155,0.370370,0.000277,1.000000,0.370370, 
0.372481,24.800000,25.000000,1.000001,0.000000,2102.000000,-101.750000,-445.500000,43393172.500000,42263.625000,42480.375000,0.000041,456.971895,4.378378,4.133065,1.333407,0.000000,0.000000,-2451.929342,1.850475,-2450.078868,-1324.027146,0.000000,-1.832423,0.324465,0.061793,0.014550,0.107129,0.088435,12260.477620,2886.834821,0.017855,0.014739,-0.000000,0.000005,-0.000000,0.000001,1.000000,0.000748,0.000748,0.000119,0.159155,0.159155,0.370370,0.000277,1.000000,0.370370, 
0.454144,24.800000,25.000000,1.000001,0.000000,2113.000000,-1042.750000,224.250000,44194209.000000,42943.625000,43260.000000,0.000041,1066.590655,-0.215056,-0.228534,-0.224676,0.000000,0.000000,-2443.259388,1.850475,-2441.408913,-1319.341886,-0.000000,-1.825944,0.389359,0.066212,0.018969,0.132260,0.113567,13137.265963,3763.623164,0.022043,0.018928,-0.000000,0.000051,-0.000000,0.000009,1.000000,0.000748,0.000748,0.000119,0.159155,0.159155,0.370370,0.000277,1.000000,0.370370, 
0.533645,24.700000,25.000000,1.000001,0.000000,2127.000000,-1663.500000,148.000000,45186897.250000,43830.125000,44402.000000,0.000041,1670.070732,-0.088969,-0.101932,-0.101581,0.000000,0.000000,-2435.655074,1.850475,-2433.804599,-1315.232501,-0.000000,-1.820261,0.471950,0.073952,0.026709,0.163405,0.144711,14672.976188,5299.333389,0.027234,0.024119,-0.000000,0.000082,-0.000000,0.000014,1.000000,0.000748,0.000748,0.000119,0.159155,0.159155,0.370370,0.000277,1.000000,0.370370, 
0.596140,24.675000,25.000000,1.000001,0.000000,2140.000000,66.125000,-89.375000,46259563.875000,45043.250000,45300.875000,0.000041,111.177364,-1.351607,-1.388563,-0.946662,0.000000,0.000000,-2431.398322,1.850475,-2429.547847,-1312.932144,-0.000000,-1.817080,0.548642,0.069514,0.022271,0.197058,0.178365,13792.437176,4418.794377,0.032843,0.029727,-0.000000,0.000003,-0.000000,0.000001,1.000000,0.000748,0.000748,0.000119,0.159155,0.159155,0.370370,0.000277,1.000000,0.370370, 
0.691301,24.600000,25.000000,1.000001,0.000000,2151.000000,739.125000,-129.875000,46950000.375000,45611.250000,46136.125000,0.000041,750.448720,-0.175715,-0.188987,-0.186784,0.000000,0.000000,-2430.843299,1.850475,-2428.992824,-1312.632209,-0.000000,-1.816665,0.613535,0.081860,0.034617,0.218720,0.200027,16242.139060,6868.496261,0.036453,0.033338,-0.000000,0.000036,-0.000000,0.000006,1.000000,0.000748,0.000748,0.000119,0.159155,0.159155,0.370370,0.000277,1.000000,0.370370, 
0.754804,24.600000,25.000000,1.000001,0.000000,2167.000000,-2240.750000,-883.500000,48186298.250000,46588.625000,47374.500000,0.000041,2408.637128,0.394288,0.379519,0.362727,0.000000,0.000000,-2434.097162,1.850475,-2432.246687,-1314.390602,0.000000,-1.819096,0.707925,0.081126,0.033883,0.257507,0.238814,16096.526667,6722.883869,0.042918,0.039802,-0.000000,0.000111,-0.000000,0.000019,1.000000,0.000748,0.000748,0.000119,0.159155,0.159155,0.370370,0.000277,1.000000,0.370370, 
0.817130,24.600000,25.000000,1.000001,0.000000,2177.000000,-904.750000,-1168.000000,48809089.500000,47376.875000,47863.375000,0.000041,1477.429038,1.290964,1.257268,0.898881,0.000000,0.000000,-2437.772269,1.850475,-2435.921794,-1316.376637,0.000000,-1.821843,0.766918,0.091541,0.044298,0.277047,0.258353,18162.984370,8789.341572,0.046174,0.043059,-0.000000,0.000045,-0.000000,0.000008,1.000000,0.000748,0.000748,0.000119,0.159155,0.159155,0.370370,0.000277,1.000000,0.370370, 
0.878960,24.600000,25.000000,1.000001,0.000000,2188.000000,-613.125000,81.375000,49576847.625000,48390.625000,48448.250000,0.000041,618.501541,-0.132722,-0.145817,-0.144796,0.000000,0.000000,-2444.138248,1.850475,-2442.287773,-1319.816824,-0.000000,-1.826601,0.831811,0.095798,0.048555,0.301134,0.282441,19007.487709,9633.844910,0.050189,0.047073,-0.000000,0.000030,-0.000000,0.000005,1.000000,0.000748,0.000748,0.000119,0.159155,0.159155,0.370370,0.000277,1.000000,0.370370,

File: DMA_FM/20240822_fm10v_eco50_ss75_s1_t1_gyan.csv
Time,Sample Temperature,Program Temperature,Frequency,Raw Dynamic Force,Raw Static Force,In-Phase Angle,Out-Of-Phase Angle,Zero Displacement,Min Displacement,Max Displacement,Spring Stiffness,C*,Measured Tan Delta,Corrected Total Tan Delta,Corrected Total Delta,Stiffness*,Total Stiffness',Stiffness Less Spring,Inertia,Sample Stiffness',Ratio of Sample to Total Stiffness,Total Stiffness'',Sample Stiffness'',Total Applied Static Force,Static Force,Static Force Corrected,Static Displacement,Static Displacement Corrected,Static Stress,Static Stress Corrected,Static Strain,Static Strain Corrected,Dynamic Force,Displacement Amplitude,Dynamic Stress,Dynamic Strain,Storage Modulus,Loss Modulus,Tan Delta,Loss Viscosity,Storage Viscosity,Complex Viscosity,Shear Storage Modulus,Shear Loss Modulus,Complex Modulus,Shear Complex Modulus, 
0.000000,74.400000,75.000000,1.000001,0.000000,2047.000000,-727.375000,-60.875000,39399187.125000,38459.500000,38492.625000,0.000042,729.917911,0.083691,0.070769,0.070651,0.000000,0.000000,-2526.832447,1.850475,-2524.981972,-1364.504922,0.000000,-1.888401,0.000000,0.045931,0.000000,0.018177,0.000000,9113.372682,0.000000,0.003030,0.000000,-0.000000,0.000036,-0.000000,0.000006,1.000000,0.000748,0.000748,0.000119,0.159155,0.159155,0.370370,0.000277,1.000000,0.370370, 
0.062514,74.337500,75.000000,1.000001,0.000000,2050.000000,-995.500000,-445.250000,39599916.750000,38583.000000,38748.750000,0.000042,1090.535562,0.447263,0.431935,0.407730,0.000000,0.000000,-2521.902072,1.850475,-2520.051597,-1361.840538,0.000000,-1.884717,0.017698,0.047658,0.001726,0.011880,0.006298,9455.921089,342.548408,0.001980,0.001050,-0.000000,0.000049,-0.000000,0.000008,1.000000,0.000748,0.000748,0.000119,0.159155,0.159155,0.370370,0.000277,1.000000,0.370370, 
0.126530,74.300000,75.000000,1.000001,0.000000,2060.000000,-857.625000,-2026.875000,40294622.875000,39074.000000,39678.625000,0.000042,2200.850496,2.363358,2.281253,1.157668,0.000000,0.000000,-2505.730083,1.850475,-2503.879609,-1353.101165,0.000000,-1.872631,0.076692,0.051846,0.005914,0.009916,0.008262,10286.836393,1173.463712,0.001653,0.001377,-0.000000,0.000044,-0.000000,0.000007,1.000000,0.000748,0.000748,0.000119,0.159155,0.159155,0.370370,0.000277,1.000000,0.370370, 
0.188026,74.262500,75.000000,1.000001,0.000000,2071.000000,-416.000000,1219.500000,41119316.250000,39870.625000,40466.375000,0.000042,1288.501552,-2.931490,-3.059555,-1.254897,0.000000,0.000000,-2488.401887,1.850475,-2486.551413,-1343.736976,-0.000000,-1.859681,0.141585,0.052526,0.006595,0.035789,0.017612,10421.881184,1308.508502,0.005965,0.002935,-0.000000,0.000020,-0.000000,0.000003,1.000000,0.000748,0.000748,0.000119,0.159155,0.159155,0.370370,0.000277,1.000000,0.370370, 
0.266868,74.200000,75.000000,1.000001,0.000000,2081.000000,-824.625000,653.125000,41884398.625000,40746.875000,41024.750000,0.000041,1051.940424,-0.792027,-0.813146,-0.682706,0.000000,0.000000,-2474.228700,1.850475,-2472.378225,-1336.077760,-0.000000,-1.849088,0.200579,0.052637,0.006706,0.059793,0.041616,10443.856337,1330.483655,0.009966,0.006936,-0.000000,0.000040,-0.000000,0.000007,1.000000,0.000748,0.000748,0.000119,0.159155,0.159155,0.370370,0.000277,1.000000,0.370370, 
0.348553,74.200000,75.000000,1.000001,0.000000,2095.000000,-1887.875000,-174.625000,43028422.375000,41631.500000,42453.750000,0.000041,1895.934046,0.092498,0.079557,0.079390,0.000000,0.000000,-2456.614584,1.850475,-2454.764109,-1326.559059,0.000000,-1.835925,0.283170,0.048108,0.002176,0.095685,0.077508,9545.192830,431.820148,0.015948,0.012918,-0.000000,0.000093,-0.000000,0.000016,1.000000,0.000748,0.000748,0.000119,0.159155,0.159155,0.370370,0.000277,1.000000,0.370370, 
0.429083,74.200000,75.000000,1.000001,0.000000,2109.000000,-1099.875000,-377.125000,43941603.875000,42524.375000,43245.500000,0.000041,1162.733108,0.342880,0.328586,0.317472,0.000000,0.000000,-2445.751234,1.850475,-2443.900759,-1320.688484,0.000000,-1.827806,0.365761,0.061668,0.015736,0.124335,0.106158,12235.669478,3122.296796,0.020723,0.017693,-0.000000,0.000055,-0.000000,0.000009,1.000000,0.000748,0.000748,0.000119,0.159155,0.159155,0.370370,0.000277,1.000000,0.370370, 
0.491260,74.200000,75.000000,1.000001,0.000000,2122.000000,-654.875000,-617.875000,44912047.625000,43502.375000,44256.000000,0.000041,900.350366,0.943501,0.919510,0.743490,0.000000,0.000000,-2437.409418,1.850475,-2435.558943,-1316.180552,0.000000,-1.821572,0.442453,0.065186,0.019255,0.154782,0.136604,12933.775758,3820.403076,0.025797,0.022767,-0.000000,0.000033,-0.000000,0.000005,1.000000,0.000748,0.000748,0.000119,0.159155,0.159155,0.370370,0.000277,1.000000,0.370370, 
0.573772,74.200000,75.000000,1.000001,0.000000,2133.000000,-1019.125000,444.375000,45836863.125000,44388.500000,45058.125000,0.000041,1111.793554,-0.436036,-0.451411,-0.424026,0.000000,0.000000,-2432.582628,1.850475,-2430.732154,-1313.572146,-0.000000,-1.817965,0.507346,0.060245,0.014314,0.183797,0.165619,11953.399799,2840.027117,0.030633,0.027603,-0.000000,0.000050,-0.000000,0.000008,1.000000,0.000748,0.000748,0.000119,0.159155,0.159155,0.370370,0.000277,1.000000,0.370370, 
0.653290,74.225000,75.000000,1.000001,0.000000,2147.000000,-762.875000,342.125000,46725694.875000,45330.875000,45917.000000,0.000041,836.078813,-0.448468,-0.463987,-0.434425,0.000000,0.000000,-2430.836190,1.850475,-2428.985715,-1312.628367,-0.000000,-1.816659,0.589937,0.075371,0.029440,0.211683,0.193505,14954.563622,5841.190940,0.035280,0.032251,-0.000000,0.000037,-0.000000,0.000006,1.000000,0.000748,0.000748,0.000119,0.159155,0.159155,0.370370,0.000277,1.000000,0.370370, 
0.732469,74.337500,75.000000,1.000001,0.000000,2160.000000,-327.875000,-294.125000,47788853.375000,46326.625000,47051.875000,0.000041,440.467401,0.897064,0.874145,0.718345,0.000000,0.000000,-2432.460714,1.850475,-2430.610240,-1313.506263,0.000000,-1.817873,0.666629,0.070583,0.024652,0.245038,0.226861,14004.660708,4891.288027,0.040840,0.037810,-0.000000,0.000016,-0.000000,0.000003,1.000000,0.000748,0.000748,0.000119,0.159155,0.159155,0.370370,0.000277,1.000000,0.370370, 
0.811646,74.450000,75.000000,1.000001,0.000000,2174.000000,345.375000,-597.125000,48662693.375000,47152.875000,47843.375000,0.000041,689.813131,-1.728918,-1.781327,-1.059259,0.000000,0.000000,-2436.787361,1.850475,-2434.936886,-1315.844391,-0.000000,-1.821107,0.749220,0.085308,0.039377,0.272454,0.254276,16926.261132,7812.888451,0.045409,0.042379,-0.000000,0.000017,-0.000000,0.000003,1.000000,0.000748,0.000748,0.000119,0.159155,0.159155,0.370370,0.000277,1.000000,0.370370, 
0.873314,74.600000,75.000000,1.000001,0.000000,2187.000000,-1783.000000,665.750000,49594703.500000,48115.750000,48666.625000,0.000041,1903.237259,-0.373388,-0.388095,-0.370202,0.000000,0.000000,-2444.310044,1.850475,-2442.459569,-1319.909663,-0.000000,-1.826729,0.825912,0.088477,0.042546,0.301694,0.283517,17555.022854,8441.650172,0.050282,0.047253,-0.000000,0.000088,-0.000000,0.000015,1.000000,0.000748,0.000748,0.000119,0.159155,0.159155,0.370370,0.000277,1.000000,0.370370, 
0.935826,74.650000,75.000000,1.000001,0.000000,2198.000000,-1803.000000,-883.000000,50381958.750000,48900.375000,49411.500000,0.000041,2007.610022,0.489739,0.473912,0.442560,0.000000,0.000000,-2452.935112,1.850475,-2451.084637,-1324.570665,0.000000,-1.833175,0.890805,0.090183,0.044251,0.326394,0.308216,17893.412692,8780.040011,0.054399,0.051369,-0.000000,0.000090,-0.000000,0.000015,1.000000,0.000748,0.000748,0.000119,0.159155,0.159155,0.370370,0.000277,1.000000,0.370370,

File: DMA_FM/20240822_fm10v_eco50_ts30-80_s1_t1_gyan.csv
Time,Sample Temperature,Program Temperature,Frequency,Raw Dynamic Force,Raw Static Force,In-Phase Angle,Out-Of-Phase Angle,Zero Displacement,Min Displacement,Max Displacement,Spring Stiffness,C*,Measured Tan Delta,Corrected Total Tan Delta,Corrected Total Delta,Stiffness*,Total Stiffness',Stiffness Less Spring,Inertia,Sample Stiffness',Ratio of Sample to Total Stiffness,Total Stiffness'',Sample Stiffness'',Total Applied Static Force,Static Force,Static Force Corrected,Static Displacement,Static Displacement Corrected,Static Stress,Static Stress Corrected,Static Strain,Static Strain Corrected,Dynamic Force,Displacement Amplitude,Dynamic Stress,Dynamic Strain,Storage Modulus,Loss Modulus,Tan Delta,Loss Viscosity,Storage Viscosity,Complex Viscosity,Shear Storage Modulus,Shear Loss Modulus,Complex Modulus,Shear Complex Modulus, 
0.000000,28.200000,30.000000,1.000001,94.000000,2216.000000,2015656.000000,38225.250000,51637625.250000,47299.750000,53513.125000,0.000041,2016018.422553,0.018964,0.006116,0.006116,2788.042499,2789.286384,318.479662,1.850475,320.330137,0.114767,17.068517,15.221986,0.996994,0.093201,0.000509,0.365789,0.000191,18492.235949,100.970365,0.060965,0.000032,0.031821,0.099443,6313.783993,0.016574,381345.401383,18121.412362,0.047520,2884.110069,60692.957577,60761.444933,141239.037549,6711.634208,381775.720472,141398.414990, 
0.140829,28.300000,30.000000,1.000001,94.000000,2216.000000,2015826.625000,38276.375000,51638088.875000,47310.125000,53497.750000,0.000041,2016189.986817,0.018988,0.006140,0.006140,2787.805255,2789.048517,318.234297,1.850475,320.084772,0.114689,17.133329,15.286792,0.996994,0.093162,0.000548,0.365803,0.000206,18484.560834,108.645480,0.060967,0.000034,0.031800,0.099451,6309.485495,0.016575,381053.300092,18198.562305,0.047759,2896.388854,60646.468249,60715.592557,141130.851886,6740.208261,381487.621269,141291.711581, 
0.266323,28.300000,30.000000,1.000001,94.000000,2216.000000,2015738.625000,38290.125000,51638530.375000,47306.875000,53498.875000,0.000041,2016102.263773,0.018996,0.006148,0.006148,2787.926556,2789.169797,318.348436,1.850475,320.198911,0.114725,17.155415,15.308873,0.996994,0.093125,0.000584,0.365817,0.000220,18477.251905,115.954409,0.060969,0.000037,0.031810,0.099447,6311.461118,0.016574,381189.179376,18224.849165,0.047811,2900.572534,60668.094092,60737.393439,141181.177547,6749.944135,381624.600361,141342.444578, 
0.386479,28.300000,30.000000,1.000001,94.000000,2216.000000,2015902.875000,38453.125000,51639124.125000,47304.375000,53501.375000,0.000041,2016269.586205,0.019075,0.006227,0.006227,2787.695197,2788.936857,318.105891,1.850475,319.956366,0.114647,17.375202,15.528653,0.996994,0.093076,0.000634,0.365836,0.000238,18467.422384,125.783930,0.060973,0.000040,0.031788,0.099455,6307.206699,0.016576,380900.435183,18486.491256,0.048534,2942.214133,60622.139062,60693.495274,141074.235253,6846.848613,381348.779835,141240.288828, 
0.511480,28.400000,30.000000,1.000001,94.000000,2216.000000,2015686.250000,38239.500000,51639515.750000,47307.625000,53498.375000,0.000041,2016048.937352,0.018971,0.006123,0.006123,2788.000299,2789.244030,318.406727,1.850475,320.257202,0.114743,17.087186,15.240632,0.996994,0.093043,0.000667,0.365848,0.000251,18460.938958,132.267357,0.060975,0.000042,0.031815,0.099444,6312.442211,0.016574,381258.573827,18143.609305,0.047589,2887.642819,60679.138553,60747.809315,141206.879195,6719.855298,381690.045292,141366.683442, 
0.632136,28.400000,30.000000,1.000001,94.000000,2216.000000,2015732.750000,38294.500000,51639946.500000,47304.875000,53506.125000,0.000041,2016096.472928,0.018998,0.006150,0.006150,2787.934564,2789.177774,318.333502,1.850475,320.183977,0.114719,17.161673,15.315114,0.996994,0.093007,0.000703,0.365861,0.000264,18453.807736,139.398579,0.060977,0.000044,0.031808,0.099447,6311.148725,0.016574,381171.401384,18232.278892,0.047832,2901.755011,60665.264639,60734.623699,141174.593105,6752.695886,381607.197556,141335.999095, 
0.753137,28.400000,30.000000,1.000001,94.000000,2216.000000,2015734.250000,38342.250000,51640352.250000,47307.125000,53500.625000,0.000041,2016098.880204,0.019021,0.006174,0.006174,2787.931235,2789.174035,318.323198,1.850475,320.173673,0.114715,17.227692,15.381128,0.996994,0.092973,0.000736,0.365874,0.000277,18447.090326,146.115989,0.060979,0.000046,0.031807,0.099447,6310.954065,0.016574,381159.133967,18310.866657,0.048040,2914.262632,60663.312220,60733.272398,141170.049617,6781.802466,381598.707078,141332.854473, 
0.874127,28.400000,30.000000,1.000001,94.000000,2216.000000,2015847.625000,38329.625000,51640767.125000,47311.500000,53500.750000,0.000041,2016211.994650,0.019014,0.006166,0.006166,2787.774825,2789.017609,318.160058,1.850475,320.010533,0.114663,17.206271,15.359702,0.996994,0.092939,0.000771,0.365887,0.000290,18440.221775,152.984539,0.060981,0.000048,0.031793,0.099452,6308.091961,0.016575,380964.920248,18285.360102,0.047997,2910.203141,60632.402171,60702.203217,141098.118611,6772.355593,381403.493500,141260.553148, 
1.015792,28.400000,30.000000,1.000001,94.000000,2216.000000,2015690.750000,38360.750000,51641091.750000,47310.375000,53503.625000,0.000041,2016055.739997,0.019031,0.006183,0.006183,2787.990892,2789.233581,318.370777,1.850475,320.221251,0.114730,17.254808,15.408235,0.996994,0.092912,0.000798,0.365897,0.000300,18434.847327,158.358987,0.060983,0.000050,0.031811,0.099444,6311.757234,0.016574,381215.775487,18343.137296,0.048117,2919.398660,60672.326991,60742.523417,141191.027958,6793.754554,381656.832987,141354.382588, 
1.153282,28.500000,30.000000,1.000001,94.000000,2216.000000,2015789.000000,38325.000000,51641590.000000,47311.625000,53504.375000,0.000041,2016153.292323,0.019012,0.006165,0.006165,2787.855994,2789.098882,318.228014,1.850475,320.078488,0.114684,17.201915,15.355337,0.996994,0.092870,0.000840,0.365913,0.000316,18426.598281,166.608034,0.060985,0.000053,0.031799,0.099449,6309.247774,0.016575,381045.819432,18280.162544,0.047974,2909.375925,60645.277666,60715.024265,141128.081271,6770.430572,381484.050583,141290.389105, 
1.277948,28.500000,30.623330,1.000001,94.000000,2216.000000,2015768.625000,38323.375000,51641955.375000,47311.375000,53502.500000,0.000041,2016132.890116,0.019012,0.006164,0.006164,2787.884206,2789.127130,318.250348,1.850475,320.100822,0.114691,17.200377,15.353794,0.996994,0.092840,0.000870,0.365924,0.000327,18420.549052,172.657263,0.060987,0.000055,0.031801,0.099448,6309.624150,0.016575,381072.407529,18278.325875,0.047965,2909.083610,60649.509290,60719.237022,141137.928714,6769.750324,381510.520139,141300.192644, 
1.400775,28.537500,31.237467,1.000001,94.000000,2216.000000,2015768.750000,38333.500000,51642045.500000,47304.500000,53505.875000,0.000041,2016133.207578,0.019017,0.006169,0.006169,2787.883767,2789.126604,318.248363,1.850475,320.098838,0.114691,17.214382,15.367798,0.996994,0.092832,0.000878,0.365927,0.000330,18419.056914,174.149401,0.060988,0.000055,0.031800,0.099448,6309.586219,0.016575,381070.044846,18294.997131,0.048010,2911.736921,60649.133257,60718.988601,141137.053647,6775.924863,381508.959264,141299.614542, 
1.521940,28.600000,31.843292,1.000001,94.000000,2216.000000,2015726.875000,38356.625000,51642461.125000,47311.875000,53499.875000,0.000041,2016091.779974,0.019029,0.006181,0.006181,2787.941053,2789.183738,318.298769,1.850475,320.149244,0.114706,17.247840,15.401250,0.996994,0.092797,0.000912,0.365940,0.000343,18412.175651,181.030664,0.060990,0.000057,0.031805,0.099446,6310.450618,0.016574,381130.052559,18334.821712,0.048106,2918.075195,60658.683774,60728.832362,141159.278726,6790.674708,381570.809485,141322.522031, 
1.647431,28.600000,32.470747,1.000001,94.000000,2216.000000,2015633.125000,38205.125000,51642941.875000,47311.875000,53504.000000,0.000041,2015995.170176,0.018954,0.006107,0.006107,2788.074656,2789.318737,318.425985,1.850475,320.276460,0.114746,17.041462,15.194867,0.996994,0.092757,0.000953,0.365955,0.000358,18404.216060,188.990254,0.060993,0.000060,0.031816,0.099442,6312.652832,0.016574,381281.500088,18089.127094,0.047443,2878.971713,60682.787378,60751.042477,141215.370403,6699.676701,381710.359865,141374.207357, 
1.767931,28.600000,33.073248,1.000001,94.000000,2216.000000,2015665.500000,38221.500000,51643201.500000,47314.625000,53502.000000,0.000041,2016027.849746,0.018962,0.006115,0.006114,2788.029462,2789.273368,318.376413,1.850475,320.226888,0.114730,17.062998,15.216400,0.996994,0.092736,0.000974,0.365964,0.000366,18399.917510,193.288805,0.060994,0.000061,0.031811,0.099443,6311.778358,0.016574,381222.485539,18114.761836,0.047518,2883.051605,60673.394928,60741.854093,141193.513163,6709.171050,381652.627499,141352.825000, 
1.892094,28.600000,33.694064,1.000001,94.000000,2216.000000,2015679.250000,38323.250000,51643756.250000,47312.375000,53503.000000,0.000041,2016043.528888,0.019013,0.006165,0.006165,2788.007779,2789.250802,318.344865,1.850475,320.195340,0.114720,17.203319,15.356714,0.996994,0.092689,0.001020,0.365981,0.000384,18390.732549,202.473766,0.060997,0.000064,0.031808,0.099444,6311.207564,0.016574,381184.928555,18281.801906,0.047960,2909.636837,60667.417553,60737.151226,141179.603169,6771.037743,381623.078493,141341.880923, 
2.030589,28.612500,34.386535,1.000001,94.000000,2216.000000,2015627.875000,38207.625000,51643883.875000,47312.875000,53503.375000,0.000041,2015989.968498,0.018956,0.006108,0.006108,2788.081850,2789.325915,318.417912,1.850475,320.268387,0.114743,17.045104,15.198497,0.996994,0.092679,0.001031,0.365985,0.000388,18388.619452,204.586863,0.060997,0.000065,0.031815,0.099441,6312.477472,0.016574,381271.888970,18093.448909,0.047456,2879.659550,60681.257722,60749.547141,141211.810729,6701.277374,381700.964384,141370.727550, 
2.172077,28.700000,35.093979,1.000001,94.000000,2216.000000,2015784.000000,38333.000000,51644090.250000,47308.250000,53515.375000,0.000041,2016148.445315,0.019016,0.006169,0.006169,2787.862696,2789.105521,318.194176,1.850475,320.044651,0.114672,17.213159,15.366549,0.996994,0.092661,0.001048,0.365991,0.000394,18385.202470,208.003845,0.060999,0.000066,0.031795,0.099449,6308.565777,0.016575,381005.536727,18293.511230,0.048014,2911.500432,60638.866479,60708.722295,141113.161751,6775.374530,381444.454108,141275.723744, 
2.297239,28.700000,35.719787,1.000001,94.000000,2216.000000,2015693.500000,38162.500000,51644368.250000,47313.125000,53511.875000,0.000041,2016054.727022,0.018933,0.006085,0.006085,2787.992293,2789.236668,318.320821,1.850475,320.171296,0.114712,16.980385,15.133773,0.996994,0.092638,0.001072,0.366000,0.000403,18380.599553,212.606761,0.061000,0.000067,0.031806,0.099445,6310.765605,0.016574,381156.304909,18016.396275,0.047268,2867.396252,60662.861962,60730.591819,141169.001818,6672.739361,381581.864489,141326.616477, 
2.421405,28.700000,36.340617,1.000001,94.000000,2216.000000,2015745.750000,38364.000000,51644604.250000,47311.625000,53505.375000,0.000041,2016110.791881,0.019032,0.006184,0.006184,2787.914763,2789.157364,318.237695,1.850475,320.088170,0.114686,17.257386,15.410770,0.996994,0.092619,0.001091,0.366008,0.000410,18376.692016,216.514299,0.061001,0.000068,0.031799,0.099447,6309.306412,0.016575,381057.345490,18346.155010,0.048145,2919.878944,60647.112094,60717.360766,141132.350181,6794.872226,381498.731263,141295.826394, 
2.564228,28.800000,37.054730,1.000001,94.000000,2216.000000,2015630.000000,38219.250000,51644614.250000,47313.000000,53504.500000,0.000041,2015992.313470,0.018961,0.006114,0.006114,2788.078607,2789.322571,318.402741,1.850475,320.253215,0.114738,17.061117,15.214502,0.996994,0.092618,0.001092,0.366008,0.000411,18376.526442,216.679873,0.061001,0.000068,0.031813,0.099441,6312.186009,0.016574,381253.827943,18112.501861,0.047508,2882.691919,60678.383223,60746.819696,141205.121460,6708.334023,381683.827329,141364.380492, 
2.684895,28.987500,37.658069,1.000001,94.000000,2216.000000,2015637.125000,38231.125000,51644802.375000,47313.500000,53508.625000,0.000041,2015999.662350,0.018967,0.006120,0.006119,2788.068443,2789.312299,318.389422,1.850475,320.239897,0.114734,17.077303,15.230685,0.996994,0.092602,0.001108,0.366014,0.000417,18373.411571,219.794744,0.061002,0.000069,0.031812,0.099442,6311.946728,0.016574,381237.972366,18131.767675,0.047560,2885.758167,60675.859731,60744.444637,141199.249024,6715.469509,381668.904382,141358.853475, 
2.805051,29.250000,38.258848,1.000001,94.000000,2216.000000,2015636.750000,38263.250000,51645041.500000,47312.750000,53507.000000,0.000041,2015999.896888,0.018983,0.006135,0.006135,2788.068119,2789.311702,318.384952,1.850475,320.235427,0.114732,17.121771,15.275150,0.996994,0.092582,0.001128,0.366021,0.000424,18369.452248,223.754066,0.061004,0.000071,0.031812,0.099442,6311.859972,0.016574,381232.650808,18184.702638,0.047700,2894.183021,60675.012780,60743.999466,141197.278077,6735.075051,381666.107288,141357.817514, 
2.942550,29.712500,38.946341,1.000001,94.000000,2216.000000,2015622.125000,38130.125000,51644868.875000,47313.875000,53509.625000,0.000041,2015982.752213,0.018917,0.006070,0.006070,2788.091830,2789.336557,318.412603,1.850475,320.263078,0.114741,16.938055,15.091437,0.996994,0.092596,0.001113,0.366016,0.000419,18372.310497,220.895818,0.061003,0.000070,0.031814,0.099441,6312.348767,0.016573,381265.568886,17965.995999,0.047122,2859.374806,60680.251850,60747.584223,141209.469958,6654.072592,381688.630994,141366.159627, 
3.068540,30.300000,39.576294,1.000001,94.000000,2216.000000,2015477.250000,38196.500000,51645205.000000,47312.125000,53504.625000,0.000041,2015839.159725,0.018952,0.006104,0.006104,2788.290432,2789.534757,318.605359,1.850475,320.455834,0.114802,17.034933,15.188310,0.996994,0.092568,0.001141,0.366026,0.000429,18366.745076,226.461239,0.061004,0.000072,0.031831,0.099434,6315.699495,0.016572,381495.040413,18081.321879,0.047396,2877.729475,60716.773349,60784.931462,141294.459412,6696.785881,381923.290807,141453.070669, 
3.193035,30.912500,40.198767,1.000001,94.000000,2216.000000,2015526.750000,38033.500000,51645231.000000,47314.875000,53506.250000,0.000041,2015885.568947,0.018870,0.006023,0.006023,2788.226240,2789.471884,318.542065,1.850475,320.392540,0.114782,16.807627,14.961004,0.996994,0.092566,0.001144,0.366027,0.000430,18366.314577,226.891738,0.061005,0.000072,0.031826,0.099436,6314.594298,0.016573,381419.690612,17810.719416,0.046696,2834.661790,60704.781065,60770.928507,141266.552079,6596.562747,381835.307577,141420.484288, 
3.313197,31.650000,40.799579,1.000001,94.000000,2216.000000,2015376.250000,38114.250000,51645683.500000,47315.500000,53502.250000,0.000041,2015736.620969,0.018912,0.006064,0.006064,2788.432269,2789.677401,318.740253,1.850475,320.590728,0.114844,16.924588,15.077959,0.996994,0.092528,0.001181,0.366041,0.000444,18358.822186,234.384128,0.061007,0.000074,0.031843,0.099429,6318.035193,0.016571,381655.628731,17949.951707,0.047032,2856.821279,60742.331753,60809.475369,141353.936567,6648.130262,382077.504844,141510.186979, 
3.455191,32.537500,41.509547,1.000001,94.000000,2216.000000,2015362.500000,38120.500000,51645564.250000,47310.125000,53508.875000,0.000041,2015722.991615,0.018915,0.006067,0.006067,2788.451124,2789.696218,318.761001,1.850475,320.611476,0.114851,16.933715,15.087088,0.996994,0.092538,0.001171,0.366038,0.000440,18360.796709,232.409606,0.061006,0.000073,0.031845,0.099428,6318.401496,0.016571,381680.328805,17960.818666,0.047057,2858.550808,60746.262889,60813.483437,141363.084743,6652.155062,382102.688297,141519.514184, 
3.576357,33.412500,42.115379,1.000001,94.000000,2216.000000,2015223.500000,37998.000000,51645827.500000,47316.250000,53504.125000,0.000041,2015581.703369,0.018855,0.006008,0.006008,2788.646588,2789.892864,318.953383,1.850475,320.803858,0.114912,16.768935,14.922304,0.996994,0.092516,0.001193,0.366046,0.000449,18356.437850,236.768465,0.061008,0.000075,0.031862,0.099421,6321.747509,0.016570,381909.354980,17764.648185,0.046515,2827.329331,60782.713508,60848.435087,141447.909252,6579.499328,382322.296167,141600.850432, 
3.700847,34.387500,42.737828,1.000001,94.000000,2216.000000,2015101.500000,38019.000000,51645781.000000,47313.875000,53506.125000,0.000041,2015460.121080,0.018867,0.006019,0.006019,2788.814813,2790.061048,319.122320,1.850475,320.972795,0.114965,16.802212,14.955582,0.996994,0.092520,0.001189,0.366044,0.000447,18357.207793,235.998522,0.061007,0.000075,0.031876,0.099415,6324.695555,0.016569,382110.470540,17804.264543,0.046595,2833.634465,60814.722018,60880.702184,141522.396496,6594.172053,382525.036478,141675.939436, 
3.843014,35.237500,43.448661,1.000001,94.000000,2216.000000,2015048.750000,37906.250000,51646180.500000,47317.500000,53504.875000,0.000041,2015405.256683,0.018812,0.005964,0.005964,2788.890732,2790.137964,319.192765,1.850475,321.043240,0.114987,16.647911,14.801277,0.996994,0.092487,0.001223,0.366057,0.000460,18350.592876,242.613439,0.061009,0.000077,0.031883,0.099413,6325.909374,0.016569,382194.333164,17620.567771,0.046104,2804.398239,60828.069159,60892.681392,141553.456727,6526.136211,382600.304118,141703.816340, 
3.968003,36.112500,44.073607,1.000001,94.000000,2216.000000,2014890.625000,38026.875000,51646431.875000,47314.375000,53509.000000,0.000041,2015249.432188,0.018873,0.006025,0.006025,2789.106376,2790.352778,319.403507,1.850475,321.253982,0.115054,16.820387,14.973750,0.996994,0.092466,0.001244,0.366065,0.000468,18346.430577,246.775738,0.061011,0.000078,0.031901,0.099405,6329.574888,0.016567,382445.216475,17825.892869,0.046610,2837.076718,60867.998446,60934.081097,141646.376472,6602.182544,382860.426345,141800.157906, 
4.110001,37.075000,44.783599,1.000001,94.000000,2216.000000,2014960.375000,37767.625000,51646810.625000,47319.125000,53504.750000,0.000041,2015314.294674,0.018744,0.005896,0.005896,2789.016609,2790.265082,319.309675,1.850475,321.160150,0.115024,16.458980,14.612338,0.996994,0.092434,0.001275,0.366077,0.000480,18340.159137,253.047178,0.061013,0.000080,0.031893,0.099408,6327.924893,0.016568,382333.512135,17395.640429,0.045499,2768.599969,60850.220163,60913.171315,141605.004494,6442.829788,382729.046203,141751.498594, 
4.247158,38.037500,45.469383,1.000001,94.000000,2216.000000,2014702.750000,37802.000000,51647458.250000,47319.125000,53509.000000,0.000041,2015057.359497,0.018763,0.005915,0.005915,2789.372230,2790.620707,319.654807,1.850475,321.505282,0.115133,16.515389,14.668739,0.996994,0.092380,0.001329,0.366097,0.000500,18329.435455,263.770859,0.061016,0.000083,0.031923,0.099395,6333.918403,0.016566,382744.383204,17462.784734,0.045625,2779.286309,60915.612272,60978.982042,141757.178965,6467.698050,383142.547527,141904.647232, 
4.367325,38.887500,46.070220,1.000001,94.000000,2216.000000,2014668.875000,37902.875000,51647749.125000,47317.875000,53508.500000,0.000041,2015025.385405,0.018813,0.005966,0.005966,2789.416491,2790.664172,319.693559,1.850475,321.544034,0.115145,16.656277,14.809623,0.996994,0.092356,0.001354,0.366106,0.000509,18324.618952,268.587363,0.061018,0.000085,0.031926,0.099394,6334.583257,0.016566,382790.516968,17630.504097,0.046058,2805.979653,60922.954683,60987.539130,141774.265544,6529.816332,383196.313337,141924.560495, 
4.487815,39.762500,46.672668,1.000001,94.000000,2216.000000,2014800.500000,37615.000000,51647936.500000,47317.375000,53505.000000,0.000041,2015151.593063,0.018669,0.005822,0.005822,2789.241792,2790.491686,319.518037,1.850475,321.368512,0.115089,16.253052,14.406396,0.996994,0.092340,0.001369,0.366112,0.000515,18321.516252,271.690063,0.061019,0.000086,0.031911,0.099400,6331.516454,0.016567,382581.561633,17150.471279,0.044828,2729.580118,60889.698435,60950.848912,141696.874679,6352.026400,382965.781718,141839.178414, 
4.609816,40.500000,47.282672,1.000001,94.000000,2216.000000,2014581.625000,37789.875000,51648593.375000,47320.500000,53510.875000,0.000041,2014936.028374,0.018758,0.005911,0.005910,2789.540195,2790.788905,319.804611,1.850475,321.655086,0.115180,16.502735,14.656071,0.996994,0.092286,0.001424,0.366133,0.000535,18310.639092,282.567223,0.061022,0.000089,0.031936,0.099389,6336.488005,0.016565,382922.721609,17447.703488,0.045565,2776.886056,60943.995689,61007.226676,141823.230226,6462.112403,383320.013933,141970.375531, 
4.735307,41.287500,47.910129,1.000001,94.000000,2216.000000,2014331.375000,37799.375000,51648868.375000,47318.250000,53511.125000,0.000041,2014686.000611,0.018765,0.005918,0.005918,2789.886384,2791.135294,320.146543,1.850475,321.997018,0.115288,16.524455,14.677788,0.996994,0.092263,0.001447,0.366141,0.000544,18306.085327,287.120987,0.061024,0.000091,0.031966,0.099377,6342.437247,0.016563,383329.783453,17473.556952,0.045584,2781.000759,61008.781542,61072.132683,141973.993871,6471.687760,383727.830727,142121.418788, 
4.859467,42.050000,48.530925,1.000001,94.000000,2216.000000,2014473.500000,37699.000000,51649272.750000,47322.375000,53507.375000,0.000041,2014826.220001,0.018714,0.005866,0.005866,2789.692225,2790.941800,319.946495,1.850475,321.796970,0.115224,16.380529,14.533857,0.996994,0.092229,0.001481,0.366154,0.000557,18299.389165,293.817149,0.061026,0.000093,0.031948,0.099384,6338.936014,0.016564,383091.631010,17302.210260,0.045165,2753.730108,60970.878433,61033.032421,141885.789263,6408.226022,383482.156338,142030.428273, 
4.980466,42.787500,49.135924,1.000001,94.000000,2216.000000,2014342.000000,37625.250000,51649809.250000,47320.250000,53508.500000,0.000041,2014693.364361,0.018679,0.005831,0.005831,2789.876187,2791.126508,320.122507,1.850475,321.972982,0.115279,16.282818,14.436140,0.996994,0.092184,0.001526,0.366171,0.000574,18290.505001,302.701314,0.061028,0.000096,0.031964,0.099377,6341.983750,0.016563,383301.168828,17185.880725,0.044836,2735.215702,61004.227386,61065.515342,141963.395862,6365.141009,383686.252713,142106.019523, 
5.100956,43.650000,49.738371,1.000001,94.000000,2216.000000,2014150.750000,37667.750000,51650441.750000,47319.625000,53510.500000,0.000041,2014502.941948,0.018702,0.005854,0.005854,2790.139902,2791.390091,320.375836,1.850475,322.226311,0.115359,16.348217,14.501531,0.996994,0.092131,0.001578,0.366191,0.000593,18280.030971,313.175344,0.061032,0.000099,0.031986,0.099368,6346.374710,0.016561,383602.751192,17263.727658,0.045004,2747.605416,61052.225673,61114.021264,142075.093034,6393.973207,383991.024654,142218.898020, 
5.242622,44.462500,50.446703,1.000001,94.000000,2216.000000,2014152.250000,37572.000000,51650905.250000,47322.250000,53507.875000,0.000041,2014502.653601,0.018654,0.005806,0.005806,2790.140301,2791.391265,320.369496,1.850475,322.219971,0.115357,16.215466,14.368775,0.996994,0.092093,0.001617,0.366205,0.000608,18272.355429,320.850886,0.061034,0.000101,0.031985,0.099368,6346.247171,0.016561,383595.203412,17105.684283,0.044593,2722.452052,61051.024407,61111.695495,142072.297560,6335.438623,383976.411405,142213.485706, 
5.368112,45.212500,51.074152,1.000001,94.000000,2216.000000,2014010.875000,37591.625000,51651458.625000,47323.250000,53505.250000,0.000041,2014361.669336,0.018665,0.005817,0.005817,2790.335582,2791.586545,320.555803,1.850475,322.406278,0.115416,16.247463,14.400765,0.996994,0.092046,0.001663,0.366223,0.000625,18263.191441,330.014873,0.061037,0.000104,0.032001,0.099361,6349.472660,0.016560,383816.997534,17143.767794,0.044667,2728.513226,61086.324010,61147.230235,142154.443531,6349.543628,384199.682939,142296.178866, 
5.489112,45.975000,51.679154,1.000001,94.000000,2216.000000,2013987.625000,37774.875000,51652395.875000,47323.000000,53513.500000,0.000041,2014341.851532,0.018756,0.005909,0.005909,2790.363034,2791.612528,320.566587,1.850475,322.417062,0.115418,16.502259,14.655550,0.996994,0.091968,0.001742,0.366252,0.000655,18247.670123,345.536192,0.061042,0.000109,0.032002,0.099360,6349.625983,0.016560,383829.835890,17447.082762,0.045455,2776.787264,61088.367296,61151.444516,142159.198478,6461.882504,384226.162066,142305.985950, 
5.609269,46.625000,52.279938,1.000001,94.000000,2216.000000,2013904.625000,37484.625000,51652627.375000,47319.625000,53510.250000,0.000041,2014253.443762,0.018613,0.005765,0.005765,2790.485506,2791.737450,320.687755,1.850475,322.538230,0.115457,16.102742,14.256030,0.996994,0.091949,0.001761,0.366259,0.000662,18243.836313,349.370002,0.061043,0.000110,0.032013,0.099356,6351.728194,0.016559,383974.083244,16971.464072,0.044200,2701.090259,61111.324957,61170.989257,142212.623424,6285.727434,384348.965390,142351.468663, 
5.729936,47.350000,52.883270,1.000001,94.000000,2216.000000,2013784.000000,37431.750000,51653347.250000,47325.000000,53516.750000,0.000041,2014131.856300,0.018588,0.005740,0.005740,2790.653960,2791.906462,320.845091,1.850475,322.695566,0.115506,16.033514,14.186793,0.996994,0.091889,0.001821,0.366282,0.000685,18231.914509,361.291805,0.061047,0.000114,0.032026,0.099350,6354.442158,0.016558,384161.387852,16889.038835,0.043963,2687.971885,61141.135388,61200.193050,142281.995501,6255.199568,384532.458382,142419.429030, 
5.851429,48.087500,53.490739,1.000001,94.000000,2216.000000,2013577.500000,37558.750000,51653693.500000,47325.500000,53508.875000,0.000041,2013927.756452,0.018653,0.005805,0.005805,2790.936776,2792.188489,321.121501,1.850475,322.971976,0.115593,16.216593,14.369867,0.996994,0.091860,0.001850,0.366293,0.000695,18226.180208,367.026107,0.061049,0.000116,0.032051,0.099340,6359.243199,0.016557,384490.447485,17106.985002,0.044493,2722.659068,61193.506814,61254.045977,142403.869439,6335.920371,384870.826568,142544.750581, 
5.975922,48.800000,54.113201,1.000001,94.000000,2216.000000,2013546.250000,37550.250000,51654306.750000,47325.125000,53511.375000,0.000041,2013896.353382,0.018649,0.005801,0.005801,2790.980296,2792.232112,321.155176,1.850475,323.005651,0.115603,16.205866,14.359133,0.996994,0.091809,0.001901,0.366312,0.000715,18216.023953,377.182362,0.061052,0.000119,0.032053,0.099338,6359.806949,0.016556,384530.536321,17094.205892,0.044455,2720.625211,61199.887145,61260.329644,142418.717156,6331.187367,384910.308044,142559.373350, 
6.096087,49.725000,54.714028,1.000001,94.000000,2216.000000,2013415.875000,37444.875000,51654788.625000,47324.625000,53511.750000,0.000041,2013764.038900,0.018598,0.005750,0.005750,2791.163678,2792.416487,321.331732,1.850475,323.182207,0.115659,16.064142,14.217403,0.996994,0.091769,0.001941,0.366327,0.000730,18208.043336,385.162979,0.061055,0.000122,0.032069,0.099332,6362.863383,0.016555,384740.722676,16925.479678,0.043992,2693.771621,61233.339316,61292.562757,142496.563954,6268.696177,385112.834826,142634.383269, 
6.250581,50.487500,55.486497,1.000001,94.000000,2216.000000,2013399.500000,37369.750000,51655408.500000,47327.125000,53514.125000,0.000041,2013746.271211,0.018561,0.005713,0.005713,2791.188305,2792.441731,321.346919,1.850475,323.197394,0.115663,15.960500,14.113754,0.996994,0.091717,0.001993,0.366347,0.000749,18197.777076,395.429239,0.061058,0.000125,0.032070,0.099331,6363.104896,0.016555,384758.802245,16802.088296,0.043669,2674.133288,61236.216766,61294.577515,142503.260091,6222.995665,385125.493932,142639.071827, 
6.372071,51.187500,56.093945,1.000001,94.000000,2216.000000,2013316.875000,37445.875000,51656164.125000,47328.750000,53513.750000,0.000041,2013665.074613,0.018599,0.005752,0.005751,2791.300853,2792.553765,321.446690,1.850475,323.297165,0.115694,16.068873,14.222118,0.996994,0.091654,0.002056,0.366370,0.000773,18185.262329,407.943985,0.061062,0.000129,0.032079,0.099327,6364.813998,0.016554,384877.577298,16931.092583,0.043991,2694.664942,61255.120388,61314.362044,142547.250851,6270.775031,385249.803897,142685.112554, 
6.492738,51.825000,56.697281,1.000001,94.000000,2216.000000,2013293.625000,37350.375000,51656490.625000,47328.500000,53513.250000,0.000041,2013640.054970,0.018552,0.005704,0.005704,2791.335535,2792.589235,321.476861,1.850475,323.327336,0.115704,15.937191,14.090432,0.996994,0.091626,0.002083,0.366380,0.000783,18179.854725,413.351590,0.061063,0.000131,0.032081,0.099326,6365.327184,0.016554,384913.495134,16774.323754,0.043579,2669.714428,61260.836885,61318.981653,142560.553753,6212.712501,385278.829776,142695.862880, 
6.617228,52.537500,57.319730,1.000001,94.000000,2216.000000,2013019.375000,37370.625000,51657246.875000,47328.750000,53511.625000,0.000041,2013366.227922,0.018564,0.005717,0.005717,2791.715170,2792.969016,321.844367,1.850475,323.694842,0.115820,15.974520,14.127752,0.996994,0.091563,0.002146,0.366404,0.000807,18167.329283,425.877032,0.061067,0.000134,0.032113,0.099312,6371.696300,0.016552,385351.002113,16818.751969,0.043645,2676.785392,61330.468228,61388.854958,142722.593375,6229.167396,385717.857050,142858.465574, 
6.743222,53.212500,57.949703,1.000001,94.000000,2216.000000,2013045.625000,37293.375000,51657785.625000,47329.250000,53512.500000,0.000041,2013391.041043,0.018526,0.005678,0.005678,2791.680764,2792.935194,321.801800,1.850475,323.652275,0.115806,15.866456,14.019681,0.996994,0.091518,0.002191,0.366421,0.000824,18158.406052,434.800262,0.061070,0.000137,0.032110,0.099313,6370.935494,0.016552,385300.326876,16690.096236,0.043317,2656.309212,61322.403020,61379.907875,142703.824769,6181.517125,385661.640824,142837.644750, 
6.867384,53.900000,58.570513,1.000001,94.000000,2216.000000,2012912.625000,37348.375000,51658605.375000,47331.500000,53515.000000,0.000041,2013259.083427,0.018554,0.005707,0.005707,2791.863743,2793.117886,321.971183,1.850475,323.821657,0.115859,15.947244,14.100458,0.996994,0.091450,0.002260,0.366447,0.000850,18144.828429,448.377885,0.061074,0.000142,0.032124,0.099307,6373.853061,0.016551,385501.973164,16786.260117,0.043544,2671.614157,61354.495998,61412.634705,142778.508579,6217.133376,385867.269721,142913.803600, 
6.992879,54.650000,59.197987,1.000001,94.000000,2216.000000,2012783.250000,37182.750000,51659436.750000,47333.750000,53512.750000,0.000041,2013126.664763,0.018473,0.005626,0.005626,2792.047385,2793.302981,322.142778,1.850475,323.993253,0.115913,15.721746,13.874951,0.996994,0.091381,0.002329,0.366473,0.000876,18131.057971,462.148344,0.061079,0.000146,0.032139,0.099300,6376.808310,0.016550,385706.253354,16517.798408,0.042825,2628.887183,61387.008174,61443.273191,142854.167909,6117.703114,386059.777160,142985.102652, 
7.113540,55.325000,59.801294,1.000001,94.000000,2216.000000,2012749.375000,37134.875000,51660363.625000,47336.250000,53514.375000,0.000041,2013091.911837,0.018450,0.005602,0.005602,2792.095586,2793.351594,322.176338,1.850475,324.026813,0.115923,15.656435,13.809629,0.996994,0.091303,0.002407,0.366502,0.000905,18115.705358,477.500957,0.061084,0.000151,0.032142,0.099299,6377.357925,0.016550,385746.205978,16440.034621,0.042619,2616.510702,61393.366827,61449.097785,142868.965177,6088.901711,386096.374193,142998.657108, 
7.239040,56.037500,60.428791,1.000001,94.000000,2216.000000,2012726.875000,37328.125000,51661226.625000,47335.000000,53514.375000,0.000041,2013072.989800,0.018546,0.005698,0.005698,2792.121830,2793.376342,322.187069,1.850475,324.037543,0.115925,15.925395,14.078579,0.996994,0.091231,0.002479,0.366529,0.000932,18101.410436,491.795879,0.061088,0.000155,0.032143,0.099298,6377.512652,0.016550,385758.980315,16760.212561,0.043447,2667.468563,61395.399924,61453.319848,142873.696413,6207.486134,386122.902220,143008.482304, 
7.364032,56.762500,61.053754,1.000001,94.000000,2216.000000,2012491.375000,37226.625000,51661876.375000,47335.500000,53516.875000,0.000041,2012835.650533,0.018498,0.005650,0.005650,2792.451057,2793.706636,322.506808,1.850475,324.357282,0.116026,15.792421,13.945596,0.996994,0.091177,0.002533,0.366549,0.000952,18090.647626,502.558689,0.061092,0.000159,0.032171,0.099286,6383.051316,0.016548,386139.621886,16601.900180,0.042995,2642.272385,61455.980864,61512.756297,143014.674772,6148.851919,386496.352738,143146.797310, 
7.489025,57.425000,61.678719,1.000001,94.000000,2216.000000,2012515.125000,37269.375000,51662768.625000,47334.875000,53516.875000,0.000041,2012860.187561,0.018519,0.005671,0.005671,2792.417017,2793.672232,322.457906,1.850475,324.308381,0.116010,15.850969,14.004133,0.996994,0.091102,0.002607,0.366577,0.000980,18075.867626,517.338689,0.061096,0.000163,0.032166,0.099287,6382.167527,0.016548,386081.406007,16671.587390,0.043182,2653.363440,61446.715526,61503.976997,142993.113336,6174.661996,386441.190727,143126.366936, 
7.626187,58.200000,62.364525,1.000001,94.000000,2216.000000,2012313.250000,37123.750000,51663620.250000,47334.500000,53519.750000,0.000041,2012655.655829,0.018448,0.005601,0.005601,2792.700790,2793.957377,322.729212,1.850475,324.579686,0.116095,15.655557,13.808711,0.996994,0.091031,0.002678,0.366604,0.001007,18061.760261,531.446053,0.061101,0.000168,0.032190,0.099277,6386.855169,0.016546,386404.388522,16438.942164,0.042543,2616.336832,61498.119749,61553.748473,143112.736490,6088.497098,386753.914380,143242.190511, 
7.751348,58.850000,62.990331,1.000001,94.000000,2216.000000,2012106.250000,37122.250000,51664273.000000,47333.750000,53518.500000,0.000041,2012448.663379,0.018449,0.005602,0.005602,2792.988036,2794.244868,323.006094,1.850475,324.856569,0.116182,15.660390,13.813536,0.996994,0.090977,0.002733,0.366625,0.001027,18050.947100,542.259215,0.061104,0.000171,0.032214,0.099267,6391.646217,0.016544,386734.010213,16444.685491,0.042522,2617.250910,61550.580629,61606.200809,143234.818597,6090.624256,387083.482386,143364.252736, 
7.871848,59.637500,63.592832,1.000001,94.000000,2216.000000,2011963.125000,37248.125000,51665304.625000,47340.625000,53520.000000,0.000041,2012307.888762,0.018513,0.005666,0.005666,2793.183425,2794.439428,323.183885,1.850475,325.034360,0.116238,15.840005,13.993139,0.996994,0.090891,0.002819,0.366657,0.001060,18033.857301,559.349014,0.061109,0.000177,0.032229,0.099260,6394.699355,0.016543,386945.666872,16658.498627,0.043051,2651.280301,61584.266806,61641.310866,143313.209953,6169.814306,387304.085555,143445.957613, 
8.030841,60.412500,64.387798,1.000001,94.000000,2216.000000,2011738.875000,37452.625000,51666119.875000,47338.875000,53523.000000,0.000041,2012087.473324,0.018617,0.005769,0.005769,2793.489406,2794.744031,323.475233,1.850475,325.325708,0.116329,16.131640,14.284764,0.996994,0.090823,0.002887,0.366683,0.001085,18020.351632,572.854683,0.061114,0.000181,0.032255,0.099249,6399.734183,0.016541,387292.509688,17005.670875,0.043909,2706.534436,61639.468511,61698.860662,143441.670255,6298.396620,387665.681874,143579.882175, 
8.155836,61.125000,65.012770,1.000001,94.000000,2216.000000,2011667.500000,37422.000000,51666991.000000,47341.375000,53520.625000,0.000041,2012015.540855,0.018602,0.005755,0.005755,2793.589277,2794.844228,323.561266,1.850475,325.411741,0.116356,16.091510,14.244624,0.996994,0.090750,0.002960,0.366710,0.001113,18005.920012,587.286303,0.061118,0.000185,0.032262,0.099245,6401.197252,0.016541,387394.929446,16957.885275,0.043774,2698.929128,61655.769109,61714.812507,143479.603499,6280.698250,387765.910355,143617.003835, 
8.279659,61.900000,65.631889,1.000001,94.000000,2216.000000,2011505.625000,37281.125000,51667978.875000,47342.250000,53522.500000,0.000041,2011851.078407,0.018534,0.005686,0.005686,2793.817644,2795.073901,323.774873,1.850475,325.625348,0.116423,15.901236,14.054338,0.996994,0.090667,0.003042,0.366741,0.001144,17989.553849,603.652466,0.061123,0.000191,0.032281,0.099237,6404.873145,0.016540,387649.223603,16731.354214,0.043161,2662.875618,61696.241249,61753.680787,143573.786520,6196.797857,388010.127154,143707.454501, 
8.438655,62.612500,66.426868,1.000001,94.000000,2216.000000,2011607.375000,37356.875000,51668688.125000,47342.625000,53523.250000,0.000041,2011954.215996,0.018571,0.005723,0.005723,2793.674427,2794.929966,323.619402,1.850475,325.469876,0.116373,16.003060,14.156152,0.996994,0.090608,0.003102,0.366763,0.001166,17977.803424,615.402891,0.061127,0.000194,0.032267,0.099242,6402.144571,0.016540,387464.138487,16852.562487,0.043495,2682.166499,61666.784061,61725.086258,143505.236477,6241.689810,387830.462285,143640.911957, 
8.563648,63.212500,67.051832,1.000001,94.000000,2216.000000,2011392.625000,37219.125000,51670074.375000,47348.250000,53523.625000,0.000041,2011736.949795,0.018504,0.005657,0.005657,2793.976141,2795.233016,323.899899,1.850475,325.750373,0.116461,15.818878,13.971954,0.996994,0.090492,0.003217,0.366807,0.001209,17954.836260,638.370055,0.061134,0.000202,0.032291,0.099232,6406.967843,0.016539,387798.063631,16633.278403,0.042892,2647.266381,61719.929856,61776.676511,143628.912456,6160.473483,388154.613661,143760.968023, 
8.688315,63.850000,67.675165,1.000001,94.000000,2216.000000,2011590.250000,37413.750000,51671887.500000,47343.625000,53526.625000,0.000041,2011938.150785,0.018599,0.005752,0.005751,2793.696734,2794.951838,323.589214,1.850475,325.439689,0.116361,16.082663,14.235716,0.996994,0.090341,0.003369,0.366864,0.001266,17924.795478,668.410837,0.061144,0.000211,0.032264,0.099242,6401.500703,0.016540,387428.200681,16947.281450,0.043743,2697.241478,61661.064386,61720.028944,143491.926178,6276.770907,387798.686217,143629.143043, 
8.809304,64.575000,68.280112,1.000001,94.000000,2216.000000,2011387.125000,37237.875000,51673216.875000,47347.375000,53524.750000,0.000041,2011731.797718,0.018514,0.005666,0.005666,2793.983297,2795.240030,323.855766,1.850475,325.706240,0.116445,15.845120,13.998158,0.996994,0.090230,0.003480,0.366905,0.001308,17902.768833,690.437481,0.061151,0.000218,0.032287,0.099231,6406.083758,0.016539,387745.524354,16664.473651,0.042978,2652.231255,61711.567977,61768.535298,143609.453464,6172.027278,388103.460869,143742.022544, 
8.934800,65.200000,68.907592,1.000001,94.000000,2216.000000,2011307.125000,37278.125000,51674270.125000,47348.625000,53532.750000,0.000041,2011652.556899,0.018534,0.005687,0.005687,2794.093354,2795.349858,323.948445,1.850475,325.798920,0.116473,15.903751,14.056775,0.996994,0.090142,0.003568,0.366938,0.001341,17885.316823,707.889492,0.061156,0.000224,0.032295,0.099228,6407.655010,0.016538,387855.857345,16734.256542,0.043146,2663.337538,61729.128004,61786.556879,143650.317535,6197.872793,388216.693895,143783.960702, 
9.058466,65.912500,69.525921,1.000001,94.000000,2216.000000,2011357.500000,37255.250000,51675596.250000,47348.500000,53529.750000,0.000041,2011702.499491,0.018522,0.005675,0.005675,2794.023988,2795.280617,323.857607,1.850475,325.708082,0.116444,15.870264,14.023272,0.996994,0.090031,0.003679,0.366980,0.001383,17863.342697,729.863618,0.061163,0.000230,0.032286,0.099230,6406.027019,0.016538,387747.716425,16694.371496,0.043055,2656.989641,61711.916856,61769.088353,143610.265343,6183.100554,388106.935822,143743.309564, 
9.179623,66.550000,70.131706,1.000001,94.000000,2216.000000,2012159.500000,37461.000000,51679987.500000,47350.375000,53534.000000,0.000041,2012508.181340,0.018617,0.005770,0.005770,2792.905437,2794.159523,322.664961,1.850475,324.515436,0.116064,16.129020,14.281975,0.996994,0.089664,0.004045,0.367118,0.001520,17790.573614,802.632700,0.061186,0.000253,0.032181,0.099270,6385.129219,0.016545,386327.899414,17002.351432,0.044010,2706.006131,61485.946139,61545.463211,143084.407190,6297.167197,386701.856499,143222.909814, 
9.300623,67.187500,70.736707,1.000001,94.000000,2216.000000,2014615.250000,37254.000000,51691489.000000,47360.875000,53548.250000,0.000041,2014959.668591,0.018492,0.005644,0.005644,2789.507467,2790.760446,319.078202,1.850475,320.928676,0.114921,15.759255,13.912070,0.996994,0.088704,0.005006,0.367478,0.001881,17599.939303,993.267012,0.061246,0.000314,0.031864,0.099391,6322.242428,0.016565,382057.948199,16561.987836,0.043349,2635.920143,60806.362835,60863.468815,141502.943777,6134.069569,382416.755939,141635.835533, 
9.421612,67.850000,71.341654,1.000001,94.000000,2216.000000,2017365.375000,37563.375000,51706708.875000,47366.625000,53569.750000,0.000041,2017715.060010,0.018620,0.005772,0.005772,2785.698116,2786.945573,315.014359,1.850475,316.864834,0.113621,16.094897,14.247526,0.996994,0.087432,0.006278,0.367956,0.002359,17347.588035,1245.618280,0.061326,0.000393,0.031504,0.099527,6250.724257,0.016588,377220.040397,16961.340046,0.044964,2699.478971,60036.386504,60097.045611,139711.126073,6281.977795,377601.173109,139852.286337, 
9.546607,68.500000,71.966630,1.000001,94.000000,2216.000000,2020994.625000,36976.375000,51722366.375000,47380.750000,53585.625000,0.000041,2021332.858929,0.018296,0.005449,0.005449,2780.712249,2781.960222,309.772155,1.850475,311.622630,0.111941,15.164909,13.317346,0.996994,0.086123,0.007587,0.368447,0.002850,17087.878550,1505.327764,0.061408,0.000475,0.031038,0.099705,6158.321256,0.016618,370979.320873,15853.982917,0.042735,2523.237750,59043.145930,59097.037236,137399.748472,5871.845525,371317.930203,137525.159334, 
9.666773,69.087500,72.567457,1.000001,94.000000,2216.000000,2025142.250000,36465.750000,51733935.000000,47380.000000,53600.750000,0.000041,2025470.533890,0.018007,0.005159,0.005159,2775.031750,2776.278813,303.900497,1.850475,305.750971,0.110056,14.329744,12.482039,0.996994,0.085155,0.008554,0.368810,0.003213,16895.924158,1697.282156,0.061468,0.000535,0.030515,0.099910,6054.641657,0.016652,363989.251734,14859.569814,0.040824,2364.972115,57930.642755,57978.896705,134810.833976,5503.544376,364292.440483,134923.126105, 
9.788764,69.725000,73.177412,1.000001,94.000000,2216.000000,2029481.250000,36053.750000,51740982.000000,47376.875000,53620.250000,0.000041,2029801.472310,0.017765,0.004918,0.004918,2769.110732,2770.355773,297.861371,1.850475,299.711846,0.108113,13.629991,11.782199,0.996994,0.084566,0.009144,0.369031,0.003434,16778.967795,1814.238520,0.061505,0.000572,0.029977,0.100124,5947.732420,0.016687,356799.816237,14026.427235,0.039312,2232.373460,56786.409464,56830.271785,132148.080088,5194.973050,357075.411542,132250.152423, 
9.908931,70.337500,73.778247,1.000001,94.000000,2216.000000,2033701.875000,35164.375000,51739645.375000,47375.000000,53621.750000,0.000041,2034005.862737,0.017291,0.004444,0.004444,2763.386843,2764.632815,292.160443,1.850475,294.010918,0.106276,12.290639,10.442864,0.996994,0.084678,0.009032,0.368989,0.003392,16801.152868,1792.053447,0.061498,0.000565,0.029467,0.100331,5846.668333,0.016722,350012.997185,12431.980442,0.035519,1978.609572,55706.254520,55741.382190,129634.443402,4604.437201,350233.711022,129716.189268, 
10.030421,71.025000,74.385697,1.000001,94.000000,2216.000000,2035881.750000,34539.500000,51750059.750000,47378.875000,53636.750000,0.000041,2036174.716728,0.016965,0.004118,0.004118,2760.443391,2761.690532,289.046372,1.850475,290.896847,0.105262,11.378609,9.530705,0.996994,0.083807,0.009903,0.369316,0.003719,16628.276793,1964.929522,0.061553,0.000620,0.029186,0.100438,5790.901162,0.016740,346305.770206,11346.077231,0.032763,1805.782846,55116.231489,55145.805146,128261.396373,4202.250826,346491.587123,128330.217453, 
10.155920,71.625000,75.013194,1.000001,94.000000,2216.000000,2038108.000000,34291.500000,51756173.500000,47380.000000,53646.250000,0.000041,2038396.459631,0.016825,0.003978,0.003978,2757.434656,2758.680621,285.935462,1.850475,287.785937,0.104250,10.979325,9.131346,0.996994,0.083295,0.010415,0.369508,0.003911,16526.768586,2066.437729,0.061585,0.000652,0.028906,0.100548,5735.218600,0.016758,342602.305783,10870.649788,0.031730,1730.116278,54526.807286,54554.248369,126889.742882,4026.166588,342774.723331,126953.601234, 
10.297077,72.375000,75.718975,1.000001,94.000000,2216.000000,2039394.625000,33885.375000,51754330.625000,47381.000000,53648.250000,0.000041,2039676.115249,0.016615,0.003768,0.003768,2755.704692,2756.951322,284.236619,1.850475,286.087094,0.103700,10.394044,8.546087,0.996994,0.083449,0.010261,0.369450,0.003853,16557.367999,2035.838316,0.061575,0.000642,0.028753,0.100611,5704.936542,0.016769,340579.873793,10173.912686,0.029872,1619.227212,54204.927493,54229.107140,126140.693997,3768.115810,340731.799121,126196.962637, 
10.438575,73.125000,76.426469,1.000001,94.000000,2216.000000,2041268.375000,33939.625000,51749228.125000,47372.375000,53646.625000,0.000041,2041550.508050,0.016627,0.003780,0.003780,2753.174618,2754.418824,281.788394,1.850475,283.638869,0.102907,10.415691,8.567797,0.996994,0.083876,0.009834,0.369290,0.003693,16642.083256,1951.123059,0.061548,0.000615,0.028533,0.100704,5661.312768,0.016784,337665.319989,10199.757990,0.030207,1623.340616,53741.062215,53765.574514,125061.229625,3777.688144,337819.335424,125118.272379, 
10.564065,73.825000,77.053919,1.000001,94.000000,2216.000000,2042059.250000,34000.000000,51742092.250000,47365.250000,53637.000000,0.000041,2042342.278001,0.016650,0.003803,0.003803,2752.107275,2753.350267,280.837562,1.850475,282.688037,0.102602,10.475335,8.627530,0.996994,0.084473,0.009237,0.369066,0.003469,16760.539479,1832.666836,0.061511,0.000578,0.028448,0.100743,5644.522839,0.016790,336533.376862,10270.868490,0.030520,1634.658195,53560.908014,53585.846776,124641.991430,3804.025367,336690.071849,124700.026611, 
10.688227,74.350000,77.674727,1.000001,94.000000,2216.000000,2041502.000000,33451.250000,51739713.750000,47356.375000,53630.625000,0.000041,2041776.041130,0.016386,0.003539,0.003539,2752.870505,2754.116866,281.643367,1.850475,283.493842,0.102865,9.750326,7.902549,0.996994,0.084672,0.009038,0.368991,0.003394,16800.018010,1793.188305,0.061499,0.000566,0.028522,0.100715,5659.038061,0.016786,337492.669099,9407.796899,0.027876,1497.296194,53713.583994,53734.448926,124997.284852,3484.369222,337623.767437,125045.839791, 
10.808394,74.987500,78.275565,1.000001,94.000000,2216.000000,2041340.625000,33492.875000,51739180.375000,47358.875000,53638.375000,0.000041,2041615.370228,0.016407,0.003560,0.003560,2753.087150,2754.333497,281.868787,1.850475,283.719262,0.102939,9.810837,7.963067,0.996994,0.084717,0.008993,0.368975,0.003378,16808.870680,1784.335634,0.061496,0.000563,0.028542,0.100707,5663.092701,0.016785,337761.026331,9479.841429,0.028067,1508.762428,53756.294341,53777.463173,125096.676419,3511.052381,337894.034131,125145.938567, 
10.934384,75.687500,78.905511,1.000001,94.000000,2216.000000,2040741.625000,33424.625000,51739452.125000,47361.875000,53635.375000,0.000041,2041015.332026,0.016379,0.003532,0.003532,2753.896530,2755.143895,282.674708,1.850475,284.525182,0.103201,9.734835,7.887062,0.996994,0.084694,0.009016,0.368983,0.003386,16804.360335,1788.845979,0.061497,0.000564,0.028615,0.100678,5677.509678,0.016780,338720.455356,9389.358988,0.027720,1494.361712,53908.992091,53929.700029,125452.020502,3477.540366,338850.567269,125500.210100, 
11.070799,76.462500,79.587590,1.000001,94.000000,2216.000000,2040575.250000,33436.750000,51739715.750000,47356.625000,53631.625000,0.000041,2040849.177956,0.016386,0.003539,0.003539,2754.120736,2755.368235,282.894703,1.850475,284.745178,0.103273,9.755684,7.907907,0.996994,0.084672,0.009038,0.368992,0.003394,16799.984814,1793.221500,0.061499,0.000566,0.028634,0.100669,5681.437234,0.016778,338982.354666,9414.175258,0.027772,1498.311341,53950.674628,53971.476075,125549.020247,3486.731577,339113.054115,125597.427450, 
11.208509,77.162500,80.276136,1.000001,94.000000,2216.000000,2040525.625000,33383.875000,51739949.375000,47363.250000,53633.500000,0.000041,2040798.693990,0.016360,0.003513,0.003513,2754.188866,2755.436675,282.959293,1.850475,284.809768,0.103293,9.685610,7.837830,0.996994,0.084652,0.009057,0.368999,0.003402,16796.107194,1797.099120,0.061500,0.000567,0.028640,0.100667,5682.584922,0.016778,339059.247295,9330.750493,0.027520,1485.033887,53962.912461,53983.342309,125577.498998,3455.833516,339187.611922,125625.041452, 
11.330068,77.800000,80.883932,1.000001,94.000000,2216.000000,2040288.375000,33285.875000,51739930.875000,47366.875000,53636.750000,0.000041,2040559.874798,0.016314,0.003467,0.003467,2754.511206,2755.759753,283.282676,1.850475,285.133151,0.103399,9.559597,7.711818,0.996994,0.084654,0.009056,0.368998,0.003401,16796.414251,1796.792064,0.061500,0.000567,0.028669,0.100655,5688.370605,0.016776,339444.226823,9180.735277,0.027046,1461.158243,54024.183807,54043.939710,125720.084008,3400.272325,339568.356923,125766.058120, 
11.455263,78.475000,81.509906,1.000001,94.000000,2216.000000,2040176.000000,33471.750000,51740345.250000,47363.625000,53633.625000,0.000041,2040450.555398,0.016406,0.003559,0.003559,2754.658782,2755.906572,283.422665,1.850475,285.273140,0.103444,9.813718,7.965934,0.996994,0.084619,0.009090,0.369011,0.003414,16789.536557,1803.669758,0.061502,0.000569,0.028682,0.100650,5690.860388,0.016775,339610.880968,9483.254256,0.027924,1509.305596,54050.707617,54071.776347,125781.807766,3512.316391,339743.259806,125830.836965, 
11.580196,79.087500,82.134575,1.000001,94.000000,2216.000000,2039779.250000,33237.750000,51740850.750000,47367.625000,53635.250000,0.000041,2040050.032905,0.016295,0.003448,0.003448,2755.199603,2756.448965,283.956727,1.850475,285.807201,0.103617,9.508169,7.660378,0.996994,0.084577,0.009133,0.369027,0.003430,16781.146293,1812.060021,0.061505,0.000572,0.028730,0.100630,5700.393129,0.016772,340246.668270,9119.497542,0.026803,1451.411963,54151.896229,54171.343548,126017.284544,3377.591682,340368.859481,126062.540548,
