Repository: HiroshanGunawardane/LMPA_Composite

# DMA Composite Material Analysis

MATLAB and Python scripts for processing dynamic mechanical analysis (DMA) data from composite elastomer samples, extracting Young’s modulus, comparing materials across filler concentrations, and fitting simple composite-modulus models.

This repository contains two main analysis pipelines:

1. **MEMS/CERR/Ecoflex pipeline** based on exported `.txt` files in `ss0`, `ss80`, and `ts`
2. **FM/Ecoflex pipeline** based on raw `.csv` files in `DMA_FM`

It also includes downstream scripts for:

- pooled material comparison plots
- statistical testing
- Guth and Tsai model fitting
- thesis/paper-ready summary figures

---

File: DMA_FM/20240822_fm50v_eco50_ts30-80_s5_t1_gyan.csv
Time,Sample Temperature,Program Temperature,Frequency,Raw Dynamic Force,Raw Static Force,In-Phase Angle,Out-Of-Phase Angle,Zero Displacement,Min Displacement,Max Displacement,Spring Stiffness,C*,Measured Tan Delta,Corrected Total Tan Delta,Corrected Total Delta,Stiffness*,Total Stiffness',Stiffness Less Spring,Inertia,Sample Stiffness',Ratio of Sample to Total Stiffness,Total Stiffness'',Sample Stiffness'',Total Applied Static Force,Static Force,Static Force Corrected,Static Displacement,Static Displacement Corrected,Static Stress,Static Stress Corrected,Static Strain,Static Strain Corrected,Dynamic Force,Displacement Amplitude,Dynamic Stress,Dynamic Strain,Storage Modulus,Loss Modulus,Tan Delta,Loss Viscosity,Storage Viscosity,Complex Viscosity,Shear Storage Modulus,Shear Loss Modulus,Complex Modulus,Shear Complex Modulus, 
0.000000,33.700000,30.000000,1.000001,128.000000,2216.000000,2123043.750000,107847.750000,54007775.750000,49518.500000,55989.250000,0.000042,2125781.245000,0.050799,0.037928,0.037910,3600.455361,3600.024136,1082.887737,1.850475,1084.738212,0.301159,136.622617,134.741462,0.996994,0.110922,0.002170,0.440149,0.000766,16806.319539,328.852473,0.073358,0.000128,0.113706,0.104770,17228.129121,0.017462,986125.647143,122492.238120,0.124216,19495.229744,156946.646925,158152.818387,365231.721164,45367.495600,993704.251954,368038.611835, 
0.141315,33.937500,30.000000,1.000001,122.000000,2216.000000,2022830.250000,103971.250000,54008896.000000,49668.875000,55838.875000,0.000042,2025500.491518,0.051399,0.038527,0.038508,3601.583683,3601.070434,1083.908590,1.850475,1085.759065,0.301355,138.822725,136.941551,0.996994,0.111021,0.002270,0.440184,0.000801,16821.420911,343.953846,0.073364,0.000133,0.108446,0.099825,16431.240979,0.016638,987053.695015,124492.318961,0.126125,19813.552244,157094.350214,158338.914111,365575.442598,46108.266282,994873.526798,368471.676592, 
0.277980,34.000000,30.000000,1.000001,122.000000,2216.000000,2022081.625000,103680.875000,54010297.875000,49672.250000,55839.750000,0.000042,2024737.963788,0.051274,0.038403,0.038384,3602.940060,3602.444678,1085.250987,1.850475,1087.101462,0.301613,138.427214,136.546017,0.996994,0.111146,0.002395,0.440228,0.000845,16840.319365,362.852299,0.073371,0.000141,0.108539,0.099788,16445.283395,0.016631,988274.056395,124132.742488,0.125606,19756.323916,157288.576606,158524.473396,366027.428294,45975.089810,996039.431098,368903.492999, 
0.398137,34.100000,30.000000,1.000001,122.000000,2216.000000,2021933.375000,103436.875000,54011625.125000,49677.250000,55840.500000,0.000042,2024577.427526,0.051157,0.038286,0.038267,3603.225751,3602.746639,1085.522792,1.850475,1087.373267,0.301663,138.017832,136.136612,0.996994,0.111264,0.002513,0.440270,0.000886,16858.212502,380.745436,0.073378,0.000148,0.108557,0.099781,16448.017183,0.016630,988521.151960,123760.556512,0.125198,19697.088725,157327.903056,158556.123768,366118.945170,45837.243153,996238.296403,368977.146816, 
0.553464,34.200000,30.000000,1.000001,122.000000,2216.000000,2021696.375000,103135.875000,54012599.625000,49677.750000,55841.125000,0.000042,2024325.379330,0.051015,0.038143,0.038125,3603.674387,3603.215144,1085.969154,1.850475,1087.819628,0.301748,137.521216,135.639979,0.996994,0.111351,0.002600,0.440300,0.000917,16871.350517,393.883451,0.073383,0.000153,0.108587,0.099769,16452.630593,0.016628,988926.934969,123309.071869,0.124690,19625.232770,157392.485376,158611.299138,366269.235174,45670.026618,996584.973754,369105.545835, 
0.674631,34.300000,30.000000,1.000001,122.000000,2216.000000,2021335.125000,103173.375000,54013604.875000,49677.125000,55840.250000,0.000042,2023966.509819,0.051042,0.038171,0.038152,3604.313355,3603.850612,1086.581776,1.850475,1088.432251,0.301864,137.645146,135.763892,0.996994,0.111440,0.002689,0.440332,0.000949,16884.903477,407.436412,0.073389,0.000158,0.108629,0.099751,16458.994907,0.016625,989483.864421,123421.720032,0.124733,19643.161267,157481.123381,158701.474492,366475.505341,45711.748160,997151.562665,369315.393580, 
0.798792,34.312500,30.000000,1.000001,122.000000,2216.000000,2021381.875000,103017.875000,54014657.125000,49677.875000,55843.875000,0.000042,2024005.278439,0.050964,0.038093,0.038075,3604.244316,3603.792266,1086.499514,1.850475,1088.349989,0.301846,137.361583,135.480312,0.996994,0.111534,0.002783,0.440365,0.000982,16899.090513,421.623448,0.073394,0.000164,0.108623,0.099753,16458.017281,0.016626,989409.080936,123163.919653,0.124482,19602.131095,157469.221230,158684.590235,366447.807754,45616.266538,997045.475665,369276.102098, 
0.935455,34.500000,30.000000,1.000001,122.000000,2216.000000,2021398.000000,102985.000000,54015149.500000,49679.000000,55844.750000,0.000042,2024019.709546,0.050947,0.038076,0.038058,3604.218618,3603.768842,1086.464898,1.850475,1088.315373,0.301839,137.300648,135.419367,0.996994,0.111578,0.002827,0.440380,0.000997,16905.729140,428.262074,0.073397,0.000166,0.108620,0.099754,16457.600738,0.016626,989377.611995,123108.515793,0.124430,19593.313304,157464.212796,158678.531118,366436.152591,45595.746590,997007.405076,369262.001880, 
1.057777,34.500000,30.000000,1.000001,122.000000,2216.000000,2021284.125000,102856.125000,54016155.375000,49680.375000,55845.500000,0.000042,2023899.428437,0.050887,0.038015,0.037997,3604.432818,3603.991486,1086.664677,1.850475,1088.515152,0.301875,137.089811,135.208514,0.996994,0.111667,0.002916,0.440412,0.001029,16919.291506,441.824441,0.073402,0.000171,0.108633,0.099748,16459.605438,0.016625,989559.228804,122916.830886,0.124214,19562.805728,157493.117986,158703.451698,366503.418075,45524.752180,997163.985825,369319.994750, 
1.199276,34.600000,30.707494,1.000001,122.000000,2216.000000,2021216.375000,102753.375000,54016958.875000,49682.250000,55844.625000,0.000042,2023826.546580,0.050837,0.037966,0.037948,3604.562621,3604.128072,1086.782996,1.850475,1088.633471,0.301897,136.918034,135.036723,0.996994,0.111739,0.002988,0.440437,0.001054,16930.125497,452.658431,0.073406,0.000176,0.108641,0.099745,16460.771042,0.016624,989666.791778,122760.657534,0.124042,19537.949986,157510.237151,158717.378687,366543.256214,45466.910198,997251.491744,369352.404350, 
1.322767,34.600000,31.324947,1.000001,122.000000,2216.000000,2021212.125000,102645.375000,54017322.875000,49684.375000,55843.625000,0.000042,2023816.821567,0.050784,0.037913,0.037895,3604.579942,3604.152687,1086.799336,1.850475,1088.649811,0.301899,136.726877,134.845560,0.996994,0.111771,0.003020,0.440449,0.001065,16935.033572,457.566506,0.073408,0.000178,0.108642,0.099745,16460.905740,0.016624,989681.646004,122586.872280,0.123865,19510.291226,157512.601273,158716.322486,366548.757779,45402.545289,997244.855435,369349.946458, 
1.447766,34.600000,31.949945,1.000001,122.000000,2216.000000,2020996.000000,102654.000000,54017473.000000,49685.500000,55843.250000,0.000042,2023601.412268,0.050794,0.037923,0.037905,3604.963644,3604.535250,1087.178485,1.850475,1089.028959,0.301972,136.776338,134.895019,0.996994,0.111785,0.003033,0.440453,0.001070,16937.057830,459.590764,0.073409,0.000178,0.108668,0.099734,16464.891886,0.016622,990026.326818,122631.835013,0.123867,19517.447262,157567.458885,158771.643712,366676.417340,45419.198153,997592.449225,369478.684898, 
1.572429,34.700000,32.573258,1.000001,122.000000,2216.000000,2021122.875000,102636.125000,54018016.625000,49685.750000,55845.375000,0.000042,2023727.217291,0.050782,0.037911,0.037893,3604.739541,3604.312682,1086.943557,1.850475,1088.794032,0.301926,136.724541,134.843213,0.996994,0.111833,0.003082,0.440470,0.001087,16944.388043,466.920978,0.073412,0.000181,0.108652,0.099740,16462.356013,0.016623,989812.756120,122584.738705,0.123846,19509.951657,157533.468080,158736.989321,366597.317081,45401.755076,997374.709094,369398.040405, 
1.709589,34.800000,33.259056,1.000001,122.000000,2216.000000,2021130.875000,102565.625000,54018526.125000,49683.000000,55845.000000,0.000042,2023731.632729,0.050747,0.037876,0.037858,3604.731676,3604.309601,1086.928891,1.850475,1088.779366,0.301922,136.598044,134.716707,0.996994,0.111878,0.003127,0.440486,0.001103,16951.258219,473.791154,0.073414,0.000184,0.108650,0.099741,16462.148327,0.016623,989799.423226,122469.733300,0.123732,19491.647993,157531.346085,158732.634770,366592.378973,45359.160482,997347.348617,369387.906895, 
1.835913,34.800000,33.890679,1.000001,122.000000,2216.000000,2021028.250000,102660.500000,54019072.000000,49684.500000,55847.500000,0.000042,2023633.950486,0.050796,0.037925,0.037907,3604.905679,3604.476929,1087.083805,1.850475,1088.934279,0.301951,136.782790,134.901443,0.996994,0.111927,0.003176,0.440504,0.001120,16958.618991,481.151926,0.073417,0.000187,0.108661,0.099736,16463.726676,0.016623,989940.254072,122637.675880,0.123884,19518.376864,157553.759993,158758.163013,366644.538545,45421.361437,997507.747427,369447.313862, 
1.959573,34.800000,34.508980,1.000001,122.000000,2216.000000,2021128.750000,102436.500000,54019573.500000,49686.875000,55846.750000,0.000042,2023722.970322,0.050683,0.037812,0.037794,3604.747106,3604.333739,1086.929211,1.850475,1088.779685,0.301920,136.369003,134.487647,0.996994,0.111972,0.003220,0.440519,0.001136,16965.381495,487.914430,0.073420,0.000189,0.108649,0.099741,16462.042975,0.016623,989799.714001,122261.497530,0.123521,19458.506267,157531.392363,158728.614453,366592.486667,45282.036122,997322.088201,369378.551186, 
2.085569,34.800000,35.138960,1.000001,122.000000,2216.000000,2021272.125000,102500.875000,54019604.375000,49686.625000,55847.750000,0.000042,2023869.420856,0.050711,0.037840,0.037822,3604.486261,3604.068918,1086.663688,1.850475,1088.514162,0.301869,136.460751,134.579395,0.996994,0.111974,0.003223,0.440520,0.001137,16965.797834,488.330769,0.073420,0.000189,0.108631,0.099748,16459.237030,0.016625,989558.329493,122344.904648,0.123636,19471.780912,157492.974856,158692.115056,366503.084997,45312.927647,997092.755546,369293.613165, 
2.210235,34.800000,35.762289,1.000001,122.000000,2216.000000,2021135.375000,102336.375000,54019705.625000,49688.125000,55848.125000,0.000042,2023724.521205,0.050633,0.037762,0.037744,3604.744344,3604.337740,1086.930207,1.850475,1088.780681,0.301920,136.190095,134.308738,0.996994,0.111983,0.003232,0.440523,0.001140,16967.163158,489.696093,0.073421,0.000190,0.108649,0.099741,16462.039771,0.016623,989800.619405,122098.852653,0.123357,19432.620552,157531.536463,158725.586223,366592.822002,45221.797279,997303.061258,369371.504170, 
2.334897,34.800000,36.385598,1.000001,122.000000,2216.000000,2021207.375000,102359.375000,54019919.625000,49687.125000,55847.875000,0.000042,2023797.592252,0.050643,0.037772,0.037754,3604.614191,3604.206222,1086.793821,1.850475,1088.644296,0.301893,136.219617,134.338256,0.996994,0.112002,0.003251,0.440530,0.001147,16970.048893,492.581827,0.073422,0.000191,0.108640,0.099744,16460.577987,0.016624,989676.632793,122125.687438,0.123400,19436.891437,157511.803396,158706.524623,366546.901034,45231.736088,997183.293597,369327.145777, 
2.459887,34.900000,37.010549,1.000001,122.000000,2216.000000,2021197.500000,102166.250000,54020032.000000,49688.750000,55847.375000,0.000042,2023777.971183,0.050547,0.037677,0.037659,3604.649139,3604.254134,1086.839179,1.850475,1088.689653,0.301902,135.878118,133.996755,0.996994,0.112012,0.003261,0.440534,0.001150,16971.564248,494.097182,0.073422,0.000192,0.108643,0.099744,16461.045085,0.016624,989717.866662,121815.231587,0.123081,19387.480893,157518.365965,158706.994275,366562.172838,45116.752440,997186.244509,369328.238707, 
2.584550,34.900000,37.633861,1.000001,122.000000,2216.000000,2021081.375000,102280.375000,54020414.625000,49686.750000,55846.625000,0.000042,2023667.759165,0.050607,0.037736,0.037718,3604.845453,3604.442482,1087.018824,1.850475,1088.869299,0.301936,136.099111,134.217741,0.996994,0.112046,0.003295,0.440546,0.001162,16976.723907,499.256841,0.073424,0.000194,0.108655,0.099738,16462.901474,0.016623,989881.180801,122016.128186,0.123263,19419.454554,157544.358197,158736.700277,366622.659556,45191.158587,997372.892975,369397.367768, 
2.705046,34.900000,38.236344,1.000001,122.000000,2216.000000,2021097.125000,102108.125000,54020618.125000,49688.125000,55849.125000,0.000042,2023674.790542,0.050521,0.037650,0.037633,3604.832928,3604.441575,1087.013288,1.850475,1088.863763,0.301934,135.790626,133.909253,0.996994,0.112064,0.003313,0.440552,0.001169,16979.468107,502.001041,0.073425,0.000195,0.108655,0.099739,16462.821918,0.016623,989876.148165,121735.684891,0.122981,19374.820653,157543.557229,158730.451079,366620.795617,45087.290700,997333.628071,369382.825211, 
2.827372,34.900000,38.847972,1.000001,122.000000,2216.000000,2021176.000000,102070.750000,54020382.250000,49685.375000,55848.750000,0.000042,2023751.679674,0.050501,0.037630,0.037612,3604.695968,3604.307322,1086.884400,1.850475,1088.734875,0.301910,135.711849,133.830480,0.996994,0.112043,0.003292,0.440545,0.001161,16976.287331,498.820266,0.073424,0.000194,0.108646,0.099743,16461.486042,0.016624,989758.977146,121664.072507,0.122923,19363.423197,157524.908897,158710.551259,366577.398943,45060.767595,997208.593716,369336.516191, 
2.947536,34.900000,39.448794,1.000001,122.000000,2216.000000,2021143.875000,102185.125000,54020619.125000,49688.375000,55847.875000,0.000042,2023725.367539,0.050558,0.037687,0.037670,3604.742836,3604.346428,1086.918119,1.850475,1088.768594,0.301916,135.920073,134.038700,0.996994,0.112065,0.003313,0.440552,0.001169,16979.481592,502.014526,0.073425,0.000195,0.108648,0.099741,16461.817349,0.016624,989789.630706,121853.363554,0.123110,19393.549779,157529.787559,158719.071763,366588.752113,45130.875391,997262.129665,369356.344320, 
3.068528,34.900000,40.053753,1.000001,122.000000,2216.000000,2021280.875000,102152.375000,54020631.375000,49689.125000,55848.250000,0.000042,2023860.539503,0.050538,0.037668,0.037650,3604.502078,3604.108216,1086.679628,1.850475,1088.530103,0.301870,135.840376,133.959002,0.996994,0.112066,0.003314,0.440552,0.001169,16979.646784,502.179718,0.073425,0.000195,0.108631,0.099748,16459.298689,0.016625,989572.820916,121780.911331,0.123064,19382.018659,157495.281236,158683.415198,366508.452191,45104.041234,997038.092683,369273.367660, 
3.189196,34.900000,40.657093,1.000001,122.000000,2216.000000,2021217.125000,102002.875000,54020704.125000,49688.125000,55848.250000,0.000042,2023789.330168,0.050466,0.037595,0.037578,3604.628907,3604.244916,1086.814673,1.850475,1088.665148,0.301896,135.584825,133.703451,0.996994,0.112072,0.003321,0.440555,0.001171,16980.627822,503.160757,0.073426,0.000195,0.108641,0.099745,16460.716641,0.016624,989695.588845,121548.591393,0.122814,19345.043822,157514.820343,158698.296614,366553.921795,45017.996812,997131.595452,369307.998316, 
3.325858,35.000000,41.340401,1.000001,122.000000,2216.000000,2021223.250000,102057.000000,54021110.000000,49689.500000,55849.625000,0.000042,2023798.176101,0.050493,0.037622,0.037604,3604.613151,3604.225546,1086.786071,1.850475,1088.636546,0.301890,135.680009,133.798628,0.996994,0.112108,0.003357,0.440568,0.001184,16986.101111,508.634046,0.073428,0.000197,0.108638,0.099745,16460.372598,0.016624,989669.587456,121635.116200,0.122905,19358.814661,157510.682097,158695.868503,366544.291650,45050.043037,997116.339164,369302.347839, 
3.447350,35.100000,41.947864,1.000001,122.000000,2216.000000,2021258.875000,101829.875000,54021644.875000,49690.500000,55850.125000,0.000042,2023822.315128,0.050379,0.037509,0.037491,3604.570157,3604.197854,1086.746213,1.850475,1088.596688,0.301881,135.270977,133.389586,0.996994,0.112156,0.003405,0.440584,0.001201,16993.314082,515.847017,0.073431,0.000200,0.108635,0.099747,16459.896333,0.016624,989633.352593,121263.260447,0.122534,19299.632027,157504.915144,158682.935727,366530.871331,44912.318684,997035.080075,369272.251879, 
3.572341,35.287500,42.572818,1.000001,122.000000,2216.000000,2021472.500000,101681.250000,54022202.750000,49689.250000,55850.875000,0.000042,2024028.197644,0.050301,0.037430,0.037413,3604.203503,3603.841657,1086.377326,1.850475,1088.227801,0.301808,134.973597,133.092197,0.996994,0.112206,0.003454,0.440602,0.001218,17000.837333,523.370267,0.073434,0.000203,0.108609,0.099757,16455.944133,0.016626,989298.000746,120992.906293,0.122302,19256.603861,157451.542282,158624.729974,366406.666943,44812.187516,996669.362252,369136.800834, 
3.692507,35.575000,43.173648,1.000001,122.000000,2216.000000,2021576.250000,101608.250000,54023238.750000,49690.500000,55850.625000,0.000042,2024128.150842,0.050262,0.037392,0.037374,3604.025525,3603.668802,1086.180902,1.850475,1088.031377,0.301768,134.827759,132.946342,0.996994,0.112298,0.003546,0.440634,0.001251,17014.808676,537.341610,0.073439,0.000208,0.108595,0.099762,16453.762642,0.016627,989119.433816,120860.310545,0.122190,19235.500609,157423.122495,158593.959468,366340.531043,44763.077980,996476.025310,369065.194559, 
3.813998,35.912500,43.781104,1.000001,122.000000,2216.000000,2021593.125000,101476.875000,54024370.875000,49691.250000,55852.125000,0.000042,2024138.414044,0.050196,0.037326,0.037309,3604.007251,3603.659318,1086.145660,1.850475,1087.996135,0.301759,134.591828,132.710391,0.996994,0.112399,0.003647,0.440670,0.001286,17030.076815,552.609750,0.073445,0.000214,0.108592,0.099763,16453.272968,0.016627,989087.395308,120645.810408,0.121977,19201.361879,157418.023412,158584.760910,366328.664929,44683.633484,996418.229021,369043.788526, 
3.934166,36.425000,44.381942,1.000001,122.000000,2216.000000,2021889.250000,101163.000000,54025330.000000,49692.250000,55852.125000,0.000042,2024418.457690,0.050034,0.037164,0.037147,3603.508698,3603.182319,1085.646836,1.850475,1087.497311,0.301661,133.988464,132.107011,0.996994,0.112484,0.003733,0.440700,0.001316,17043.012214,565.545149,0.073450,0.000219,0.108556,0.099777,16447.905490,0.016630,988633.918833,120097.282785,0.121478,19114.061066,157345.850447,158502.567750,366160.710679,44480.475105,995901.793753,368852.516205, 
4.055655,37.025000,44.989386,1.000001,122.000000,2216.000000,2022032.000000,101093.500000,54026739.750000,49691.750000,55856.625000,0.000042,2024557.557781,0.049996,0.037126,0.037109,3603.261114,3602.939678,1085.372112,1.850475,1087.222587,0.301605,133.842942,131.961465,0.996994,0.112609,0.003858,0.440744,0.001361,17062.025680,584.558614,0.073457,0.000227,0.108536,0.099784,16444.857256,0.016631,988384.169810,119964.968060,0.121375,19093.002540,157306.101687,158460.570408,366068.211041,44431.469652,995637.916460,368754.783874, 
4.180649,37.825000,45.614359,1.000001,122.000000,2216.000000,2022256.000000,100960.000000,54028954.750000,49692.625000,55858.500000,0.000042,2024774.617368,0.049924,0.037054,0.037038,3602.874838,3602.562759,1084.944774,1.850475,1086.795249,0.301518,133.571289,131.689774,0.996994,0.112807,0.004055,0.440814,0.001430,17091.901182,614.434116,0.073469,0.000238,0.108505,0.099795,16440.112520,0.016633,987995.681030,119717.976768,0.121173,19053.692686,157244.271826,158394.457691,365924.326308,44339.991396,995222.517679,368600.932474, 
4.305816,38.637500,46.240193,1.000001,122.000000,2216.000000,2022641.375000,100557.875000,54030939.125000,49693.875000,55862.500000,0.000042,2025139.505833,0.049716,0.036846,0.036830,3602.225674,3601.940969,1084.277806,1.850475,1086.128281,0.301385,132.798235,130.916686,0.996994,0.112983,0.004232,0.440876,0.001492,17118.667649,641.200584,0.073479,0.000249,0.108457,0.099814,16432.857984,0.016636,987389.345975,119015.169485,0.120535,18941.837521,157147.770681,158285.233167,365699.757769,44079.692402,994536.239216,368346.755265, 
4.426806,39.550000,46.845143,1.000001,122.000000,2216.000000,2022513.625000,100442.125000,54033405.625000,49698.375000,55862.625000,0.000042,2025006.168826,0.049662,0.036792,0.036776,3602.462863,3602.185452,1084.466118,1.850475,1086.316593,0.301417,132.612509,130.730919,0.996994,0.113203,0.004452,0.440953,0.001570,17151.939413,674.472347,0.073492,0.000262,0.108468,0.099808,16434.592177,0.016635,987560.539000,118846.289668,0.120343,18914.959485,157175.016876,158309.069931,365763.162593,44017.144322,994686.010135,368402.225976, 
4.551306,40.450000,47.467641,1.000001,122.000000,2216.000000,2023027.125000,100326.375000,54036122.875000,49700.625000,55867.250000,0.000042,2025513.300378,0.049592,0.036723,0.036706,3601.560908,3601.292262,1083.511031,1.850475,1085.361505,0.301226,132.328286,130.446649,0.996994,0.113445,0.004693,0.441039,0.001655,17188.596351,711.129286,0.073506,0.000276,0.108400,0.099833,16424.213334,0.016639,986692.277581,118587.862731,0.120187,18873.829593,157036.828889,158166.959479,365441.584289,43921.430641,993793.103128,368071.519677, 
4.676800,41.387500,48.095116,1.000001,122.000000,2216.000000,2023252.000000,99906.250000,54038979.750000,49702.125000,55868.625000,0.000042,2025717.135805,0.049379,0.036510,0.036493,3601.198505,3600.957756,1083.111427,1.850475,1084.961902,0.301143,131.548792,129.667107,0.996994,0.113699,0.004948,0.441128,0.001745,17227.139938,749.672873,0.073521,0.000291,0.108370,0.099844,16419.690701,0.016641,986329.001832,117879.188019,0.119513,18761.040599,156979.011803,158096.131487,365307.037716,43658.958526,993348.077374,367906.695324, 
4.802290,42.425000,48.722565,1.000001,122.000000,2216.000000,2023442.000000,99642.500000,54041946.750000,49702.000000,55872.500000,0.000042,2025893.915083,0.049244,0.036375,0.036359,3600.884265,3600.661050,1082.747092,1.850475,1084.597567,0.301067,131.052158,129.170422,0.996994,0.113963,0.005212,0.441221,0.001838,17267.172582,789.705516,0.073537,0.000306,0.108342,0.099853,16415.528781,0.016642,985997.787952,117427.656387,0.119095,18689.177165,156926.297519,158035.275164,365184.365908,43491.724588,992965.705516,367765.076117, 
4.926953,43.475000,49.345876,1.000001,122.000000,2216.000000,2023667.875000,99483.125000,54045053.875000,49707.250000,55876.875000,0.000042,2026111.685092,0.049160,0.036291,0.036275,3600.497235,3600.284826,1082.300023,1.850475,1084.150498,0.300974,130.735276,128.853487,0.996994,0.114240,0.005489,0.441319,0.001935,17309.099490,831.632424,0.073553,0.000323,0.108309,0.099864,16410.476134,0.016644,985591.361392,117139.533680,0.118852,18643.321048,156861.612774,157965.625950,365033.837553,43385.012474,992528.086253,367602.994908, 
5.051620,44.525000,49.969211,1.000001,122.000000,2216.000000,2024007.875000,99372.625000,54048656.625000,49709.125000,55881.250000,0.000042,2026445.853375,0.049097,0.036228,0.036212,3599.903500,3599.698969,1081.631989,1.850475,1083.482464,0.300838,130.487850,128.606000,0.996994,0.114561,0.005810,0.441432,0.002048,17357.718882,880.251817,0.073572,0.000341,0.108260,0.099881,16403.032111,0.016647,984984.057869,116914.545523,0.118697,18607.513099,156764.957493,157865.421931,364808.910322,43301.683527,991898.485336,367369.809384, 
5.173109,45.587500,50.576656,1.000001,122.000000,2216.000000,2024164.000000,99208.500000,54052084.000000,49712.125000,55885.250000,0.000042,2026593.749464,0.049012,0.036143,0.036127,3599.640788,3599.447162,1081.301975,1.850475,1083.152450,0.300767,130.173383,128.291475,0.996994,0.114866,0.006115,0.441539,0.002156,17403.976184,926.509118,0.073590,0.000359,0.108235,0.099888,16399.182544,0.016648,984684.045120,116628.613271,0.118443,18562.005604,156717.209019,157812.647322,364697.794489,43195.782693,991566.892422,367246.997193, 
5.297604,46.537500,51.199131,1.000001,122.000000,2216.000000,2024347.625000,99058.375000,54055153.375000,49714.125000,55888.625000,0.000042,2026769.811424,0.048933,0.036065,0.036049,3599.328093,3599.144505,1080.929256,1.850475,1082.779731,0.300689,129.879658,127.997696,0.996994,0.115140,0.006388,0.441636,0.002252,17445.405580,967.938515,0.073606,0.000375,0.108206,0.099897,16394.917336,0.016650,984345.209607,116361.542202,0.118212,18519.499957,156663.281715,157754.098889,364572.299855,43096.867482,991199.021479,367110.748696, 
5.422270,47.512500,51.822462,1.000001,122.000000,2216.000000,2024582.000000,99005.750000,54058830.000000,49718.875000,55889.125000,0.000042,2027001.335287,0.048902,0.036033,0.036017,3598.916978,3598.737269,1080.438066,1.850475,1082.288541,0.300587,129.751081,127.869057,0.996994,0.115467,0.006716,0.441751,0.002367,17495.036180,1017.569114,0.073625,0.000395,0.108170,0.099909,16389.333449,0.016651,983898.673545,116244.597223,0.118147,18500.887600,156592.213349,157681.337271,364406.916128,43053.554527,990741.846389,366941.424589, 
5.542428,48.512500,52.423251,1.000001,122.000000,2216.000000,2024705.750000,98777.750000,54062398.000000,49719.375000,55894.875000,0.000042,2027113.814757,0.048786,0.035918,0.035902,3598.717284,3598.552421,1080.171712,1.850475,1082.022187,0.300528,129.328630,127.446545,0.996994,0.115785,0.007034,0.441863,0.002479,17543.205401,1065.738336,0.073644,0.000413,0.108149,0.099915,16386.141232,0.016652,983656.533738,115860.495750,0.117786,18439.756000,156553.675633,157635.903130,364317.234718,42911.294722,990456.375031,366835.694456, 
5.697420,49.637500,53.198214,1.000001,122.000000,2216.000000,2024906.250000,98641.750000,54066088.500000,49722.375000,55898.875000,0.000042,2027307.454762,0.048714,0.035846,0.035830,3598.373549,3598.217786,1079.752740,1.850475,1081.603215,0.300440,129.057671,127.175523,0.996994,0.116114,0.007363,0.441979,0.002595,17593.033542,1115.566476,0.073663,0.000433,0.108117,0.099925,16381.318863,0.016654,983275.650121,115614.112040,0.117581,18400.542846,156493.056170,157571.116029,364176.166711,42820.041496,990049.305350,366684.927907, 
5.822415,50.575000,53.823191,1.000001,122.000000,2216.000000,2025122.500000,98432.750000,54070145.250000,49727.875000,55901.375000,0.000042,2027513.291271,0.048606,0.035737,0.035722,3598.008236,3597.866222,1079.308431,1.850475,1081.158905,0.300346,128.655214,126.772997,0.996994,0.116476,0.007724,0.442106,0.002722,17647.812707,1170.345642,0.073684,0.000454,0.108083,0.099935,16376.188826,0.016656,982871.732199,115248.178706,0.117257,18342.302793,156428.770687,157500.477366,364026.567481,42684.510632,989605.469190,366520.544144, 
5.943415,51.437500,54.428187,1.000001,122.000000,2216.000000,2025382.125000,98193.375000,54073392.625000,49728.875000,55908.625000,0.000042,2027761.004449,0.048481,0.035613,0.035598,3597.568700,3597.442399,1078.810337,1.850475,1080.660811,0.300243,128.192677,126.310404,0.996994,0.116765,0.008014,0.442208,0.002824,17691.667250,1214.200185,0.073701,0.000471,0.108046,0.099948,16370.571690,0.016658,982418.919437,114827.640297,0.116883,18275.372080,156356.703355,157421.116464,363858.859051,42528.755666,989106.829541,366335.862793, 
6.068572,52.350000,55.053976,1.000001,122.000000,2216.000000,2025899.000000,98188.250000,54076584.250000,49730.875000,55912.000000,0.000042,2028277.025122,0.048467,0.035598,0.035583,3596.653431,3596.528521,1077.823437,1.850475,1079.673912,0.300045,128.106533,126.224206,0.996994,0.117050,0.008298,0.442308,0.002924,17734.772846,1257.305780,0.073718,0.000487,0.107975,0.099973,16359.775303,0.016662,981521.737982,114749.277957,0.116910,18262.900336,156213.912605,157277.843386,363526.569623,42499.732577,988206.617527,366002.450936, 
6.209238,53.300000,55.757304,1.000001,122.000000,2216.000000,2026223.125000,97788.375000,54079725.625000,49733.875000,55913.625000,0.000042,2028581.454754,0.048261,0.035393,0.035378,3596.113680,3596.014632,1077.237652,1.850475,1079.088127,0.299925,127.351015,125.468634,0.996994,0.117330,0.008578,0.442406,0.003023,17777.203583,1299.736518,0.073734,0.000504,0.107931,0.099989,16353.234609,0.016665,980989.205910,114062.394929,0.116273,18153.579593,156129.157560,157180.998510,363329.335522,42245.331455,987598.122745,365777.082498, 
6.330229,54.125000,56.362259,1.000001,122.000000,2216.000000,2026661.750000,97812.250000,54082560.250000,49734.250000,55919.375000,0.000042,2029020.720733,0.048263,0.035395,0.035380,3595.335152,3595.235489,1076.393612,1.850475,1078.244087,0.299755,127.328205,125.445775,0.996994,0.117582,0.008831,0.442495,0.003112,17815.494275,1338.027210,0.073749,0.000519,0.107870,0.100011,16343.982867,0.016668,980221.897422,114041.613755,0.116343,18150.272169,156007.036719,157059.313272,363045.147193,42237.634724,986833.551241,365493.907867, 
6.452227,54.937500,56.972248,1.000001,122.000000,2216.000000,2027064.625000,97572.125000,54085598.125000,49739.125000,55919.500000,0.000042,2029411.568289,0.048135,0.035267,0.035252,3594.642721,3594.558916,1075.647468,1.850475,1077.497943,0.299604,126.844157,124.961676,0.996994,0.117853,0.009102,0.442591,0.003207,17856.533927,1379.066862,0.073765,0.000535,0.107816,0.100030,16335.745414,0.016672,979543.584309,113601.523198,0.115974,18080.229637,155899.079919,156943.995818,362793.920115,42074.638222,986108.989734,365225.551753, 
6.576389,55.787500,57.593057,1.000001,122.000000,2216.000000,2027302.500000,97724.500000,54088192.500000,49738.500000,55925.500000,0.000042,2029656.499117,0.048204,0.035336,0.035321,3594.208933,3594.116065,1075.145183,1.850475,1076.995658,0.299501,127.078242,125.195716,0.996994,0.118084,0.009333,0.442672,0.003289,17891.584992,1414.117926,0.073779,0.000548,0.107779,0.100042,16330.141216,0.016674,979086.961875,113814.287726,0.116245,18114.092137,155826.406259,156875.712657,362624.800694,42153.439898,985679.953638,365066.649495, 
6.697380,56.612500,58.198011,1.000001,122.000000,2216.000000,2027775.875000,97492.375000,54090652.375000,49742.250000,55926.250000,0.000042,2030118.164643,0.048078,0.035211,0.035196,3593.391581,3593.314172,1074.286923,1.850475,1076.137398,0.299329,126.598313,124.715745,0.996994,0.118304,0.009553,0.442749,0.003366,17924.821289,1447.354223,0.073792,0.000561,0.107717,0.100065,16320.767186,0.016678,978306.725185,113377.949972,0.115892,18044.646881,155702.227832,156744.355665,362335.824143,41991.833323,984854.612662,364760.967653, 
6.839045,57.412500,58.906340,1.000001,122.000000,2216.000000,2028422.000000,97496.000000,54092974.500000,49741.250000,55932.375000,0.000042,2030763.718432,0.048065,0.035197,0.035182,3592.249288,3592.172930,1073.092457,1.850475,1074.942931,0.299092,126.509510,124.626903,0.996994,0.118511,0.009760,0.442822,0.003439,17956.198522,1478.731457,0.073804,0.000573,0.107632,0.100097,16307.828561,0.016683,977220.846818,113297.184144,0.115938,18031.792611,155529.405059,156571.202278,361933.646969,41961.920053,983766.656982,364358.021104, 
6.963535,58.250000,59.528790,1.000001,122.000000,2216.000000,2029008.625000,97579.125000,54094547.375000,49741.250000,55934.375000,0.000042,2031353.658514,0.048092,0.035224,0.035209,3591.206037,3591.125656,1072.009124,1.850475,1073.859599,0.298877,126.569778,124.687143,0.996994,0.118651,0.009900,0.442872,0.003488,17977.452844,1499.985779,0.073812,0.000581,0.107555,0.100126,16296.142039,0.016688,976235.999023,113351.948289,0.116111,18040.508588,155372.661788,156416.508020,361568.888527,41982.203070,982794.683527,363998.030936, 
7.085035,59.025000,60.136286,1.000001,122.000000,2216.000000,2029805.375000,97435.875000,54095770.125000,49745.000000,55936.500000,0.000042,2032142.615595,0.048003,0.035135,0.035120,3589.811790,3589.741898,1070.597330,1.850475,1072.447805,0.298600,126.200024,124.317368,0.996994,0.118760,0.010009,0.442910,0.003526,17993.976569,1516.509503,0.073818,0.000588,0.107455,0.100166,16280.987914,0.016694,974952.549945,113015.789184,0.115919,17987.007247,155168.394685,156207.436247,361093.537017,41857.699698,981481.045793,363511.498442, 
7.210029,59.825000,60.761257,1.000001,122.000000,2216.000000,2030373.375000,97256.125000,54096218.875000,49740.250000,55938.000000,0.000042,2032701.354297,0.047901,0.035033,0.035019,3588.825041,3588.767410,1069.612551,1.850475,1071.463026,0.298406,125.800007,123.917343,0.996994,0.118800,0.010049,0.442924,0.003540,18000.040929,1522.573864,0.073821,0.000590,0.107385,0.100193,16270.452421,0.016699,974057.296421,112652.130402,0.115652,17929.129201,155025.910774,156059.240948,360761.961637,41723.011260,980549.906529,363166.632048, 
7.330686,60.600000,61.364545,1.000001,122.000000,2216.000000,2031313.750000,97438.250000,54096834.000000,49740.875000,55939.125000,0.000042,2033649.370836,0.047968,0.035100,0.035086,3587.152056,3587.084968,1067.916003,1.850475,1069.766478,0.298073,125.982952,124.100278,0.996994,0.118855,0.010104,0.442943,0.003560,18008.353790,1530.886725,0.073824,0.000593,0.107265,0.100240,16252.305168,0.016707,972514.980210,112818.434860,0.116007,17955.597356,154780.443720,155818.449596,360190.733411,41784.605504,979036.968647,362606.284684, 
7.456186,61.412500,61.992045,1.000001,122.000000,2216.000000,2032425.000000,97390.250000,54096964.750000,49737.750000,55940.875000,0.000042,2034757.047271,0.047918,0.035050,0.035036,3585.199290,3585.137338,1065.965375,1.850475,1067.815850,0.297692,125.735893,123.853217,0.996994,0.118867,0.010116,0.442947,0.003564,18010.120777,1532.653712,0.073825,0.000594,0.107128,0.100295,16231.478907,0.016716,970741.681743,112593.833803,0.115987,17919.851016,154498.214727,155533.981542,359533.956201,41701.419927,977249.601732,361944.296938, 
7.580849,62.200000,62.615356,1.000001,122.000000,2216.000000,2032884.125000,98199.625000,54097538.625000,49735.875000,55942.500000,0.000042,2035254.537405,0.048306,0.035437,0.035423,3584.322937,3584.211576,1065.026452,1.850475,1066.876926,0.297507,127.090985,125.208299,0.996994,0.118918,0.010167,0.442965,0.003582,18017.876341,1540.409275,0.073828,0.000597,0.107061,0.100318,16221.393237,0.016720,969888.114898,113825.726414,0.117360,18115.912659,154362.365452,155421.768615,359217.820332,42157.676450,976544.546559,361683.165392, 
7.701838,62.862500,63.220304,1.000001,122.000000,2216.000000,2033706.875000,98597.125000,54096672.125000,49733.625000,55943.750000,0.000042,2036095.539625,0.048481,0.035613,0.035598,3582.842445,3582.707869,1063.542617,1.850475,1065.393092,0.297217,127.667579,125.784908,0.996994,0.118841,0.010089,0.442938,0.003555,18006.166181,1528.699116,0.073823,0.000592,0.106957,0.100359,16205.627526,0.016726,968539.174364,114349.916340,0.118064,18199.340011,154147.675068,155218.303385,358718.212727,42351.820867,975266.135803,361209.679927, 
7.826835,63.650000,63.845289,1.000001,122.000000,2216.000000,2034408.375000,98631.125000,54095723.125000,49730.375000,55945.625000,0.000042,2036797.863090,0.048481,0.035613,0.035598,3581.607018,3581.471753,1062.328263,1.850475,1064.178738,0.296981,127.623487,125.740833,0.996994,0.118756,0.010005,0.442908,0.003525,17993.341420,1515.874354,0.073818,0.000587,0.106872,0.100393,16192.740041,0.016732,967435.215979,114309.847746,0.118158,18192.962901,153971.974773,155043.067935,358309.339251,42336.980647,974165.098127,360801.888195, 
7.947495,64.400000,64.448588,1.000001,122.000000,2216.000000,2035608.625000,98960.125000,54093402.875000,49728.000000,55944.250000,0.000042,2038012.654650,0.048615,0.035746,0.035731,3579.472141,3579.318705,1060.228412,1.850475,1062.078886,0.296573,128.022669,126.140054,0.996994,0.118549,0.009798,0.442836,0.003452,17961.987077,1484.520011,0.073806,0.000575,0.106725,0.100453,16170.504406,0.016742,965526.260283,114672.776069,0.118767,18250.724692,153668.155279,154748.153135,357602.318623,42471.398544,972312.092318,360115.589747, 
8.067994,65.125000,65.051085,1.000001,122.000000,2216.000000,2037217.750000,99080.250000,54090022.000000,49721.500000,55942.875000,0.000042,2039625.714894,0.048635,0.035767,0.035751,3576.641277,3576.483648,1057.470845,1.850475,1059.321320,0.296038,127.994725,126.112168,0.996994,0.118248,0.009496,0.442730,0.003346,17916.303834,1438.836768,0.073788,0.000558,0.106533,0.100532,16141.297910,0.016755,963019.381848,114647.425680,0.119050,18246.690055,153269.173500,154351.486042,356673.845129,42462.009511,969819.757496,359192.502776, 
8.188152,65.837500,65.651872,1.000001,122.000000,2216.000000,2038248.000000,99355.750000,54085972.000000,49710.250000,55942.500000,0.000042,2040668.144153,0.048746,0.035877,0.035862,3574.814230,3574.641443,1055.721431,1.850475,1057.571905,0.295701,128.323856,126.441368,0.996994,0.117886,0.009135,0.442602,0.003219,17861.584972,1384.117906,0.073767,0.000536,0.106411,0.100583,16122.941831,0.016764,961429.004852,114946.698427,0.119558,18294.320755,153016.057340,154105.794751,356084.816612,42572.851269,968276.032364,358620.752727, 
8.309651,66.575000,66.259370,1.000001,122.000000,2216.000000,2040159.250000,100264.000000,54080265.500000,49704.250000,55939.750000,0.000042,2042621.510475,0.049145,0.036276,0.036260,3571.395622,3571.169527,1052.380188,1.850475,1054.230663,0.295053,129.625194,127.742804,0.996994,0.117378,0.008626,0.442423,0.003040,17784.496088,1307.029022,0.073737,0.000507,0.106178,0.100678,16087.620999,0.016780,958391.511911,116129.821965,0.121172,18482.620565,152532.625707,153648.329532,354959.819226,43011.045172,965401.691345,357556.181980, 
8.434645,67.450000,66.884339,1.000001,122.000000,2216.000000,2043791.625000,101131.625000,54068660.125000,49685.250000,55934.500000,0.000042,2046292.210804,0.049482,0.036613,0.036597,3564.989146,3564.715879,1046.192046,1.850475,1048.042520,0.293852,130.592121,128.709929,0.996994,0.116343,0.007592,0.442059,0.002676,17627.758015,1150.290949,0.073677,0.000446,0.105746,0.100858,16022.129016,0.016810,952765.927612,117009.026806,0.122810,18622.550250,151637.286867,152776.523544,352876.269486,43336.676595,959923.968433,355527.395716, 
8.576803,68.262500,67.595129,1.000001,122.000000,2216.000000,2050703.500000,102771.500000,54045740.750000,49652.750000,55925.375000,0.000042,2053277.094336,0.050115,0.037245,0.037228,3552.861687,3552.499208,1034.498740,1.850475,1036.349215,0.291572,132.391457,130.509657,0.996994,0.114301,0.005550,0.441340,0.001957,17318.368538,840.901473,0.073557,0.000326,0.104926,0.101200,15897.820911,0.016867,942135.649788,118645.142429,0.125932,18882.945933,149945.426946,151129.734695,348939.129551,43942.645344,949576.880734,351695.141013, 
8.701300,68.900000,68.217614,1.000001,122.000000,2216.000000,2063949.500000,105151.500000,53991527.250000,49577.500000,55893.000000,0.000042,2066626.327255,0.050947,0.038076,0.038057,3529.912217,3529.428163,1012.660479,1.850475,1014.510954,0.287293,134.464287,132.583408,0.996994,0.109476,0.000725,0.439639,0.000256,16587.337775,109.870710,0.073273,0.000043,0.103386,0.101855,15664.494448,0.016976,922282.685005,120530.370755,0.130687,19182.989102,146785.731968,148033.908887,341586.179631,44640.878058,930125.218094,344490.821516, 
8.825961,69.675000,68.840920,1.000001,119.000000,2216.000000,2042435.375000,105759.875000,53881536.375000,49498.500000,55752.625000,0.000042,2045171.731716,0.051781,0.038909,0.038890,3479.230585,3478.612499,964.323417,1.850475,966.173892,0.277599,135.428492,133.549465,0.996994,0.099710,0.009041,0.436189,0.003195,15107.629664,1369.837401,0.072698,0.000532,0.097441,0.100795,14763.762167,0.016799,878339.901752,121408.604657,0.138225,19322.764258,139792.026341,141121.153081,325311.074723,44966.149873,886691.057976,328404.095547, 
8.951454,70.400000,69.468383,1.000001,116.000000,2216.000000,2038461.000000,104036.000000,53743742.250000,49346.875000,55640.750000,0.000042,2041114.092308,0.051037,0.038165,0.038147,3398.261071,3397.709015,886.482066,1.850475,888.332541,0.261308,129.748144,127.871406,0.996994,0.087518,0.021233,0.431865,0.007518,13260.355645,3217.111420,0.071978,0.001253,0.089410,0.100600,13546.987007,0.016767,807575.037161,116246.732358,0.143945,18501.227417,128529.457265,129854.213643,299101.865615,43054.345318,815898.733563,302184.716134, 
9.077448,71.175000,70.098356,1.000001,113.000000,2216.000000,2051968.250000,94297.750000,53555855.500000,49126.000000,55446.125000,0.000042,2054133.823455,0.045955,0.033089,0.033077,3289.392835,3289.393951,782.264179,1.850475,784.114654,0.238243,108.902601,107.028924,0.996994,0.070970,0.037781,0.425971,0.013413,10753.045063,5724.422002,0.070995,0.002235,0.079410,0.101261,12031.774292,0.016877,712831.503322,97299.021876,0.136497,15485.608022,113450.567474,114502.555936,264011.667897,36036.674769,719441.347009,266459.758151, 
9.201115,71.850000,70.716687,1.000001,110.000000,2216.000000,2048172.875000,84284.375000,53414977.875000,49008.375000,55299.750000,0.000042,2049906.334874,0.041151,0.028290,0.028282,3208.667386,3209.098279,704.980570,1.850475,706.831045,0.220132,90.833465,88.962039,0.996994,0.058619,0.050132,0.421551,0.017833,8881.695265,7595.771801,0.070258,0.002972,0.071425,0.101069,10821.979972,0.016845,642573.676848,80874.581230,0.125860,12871.579177,102268.695957,103075.524366,237990.250684,29953.548604,647643.133266,239867.827136, 
9.326107,72.500000,71.341647,1.000001,107.000000,2216.000000,2049505.000000,74285.000000,53284954.000000,48881.875000,55165.125000,0.000042,2050850.800583,0.036245,0.023388,0.023384,3119.720908,3120.489177,619.105202,1.850475,620.955676,0.198875,73.020708,71.151326,0.996994,0.047263,0.061488,0.417472,0.021912,7161.028005,9316.439061,0.069579,0.003652,0.062768,0.101130,9510.339794,0.016855,564505.160370,64683.023288,0.114584,10294.614735,89843.715503,90431.589104,209075.985322,23956.675292,568198.882070,210444.030396, 
9.447600,73.262500,71.949115,1.000001,104.000000,2216.000000,2052437.500000,62595.000000,53165014.750000,48751.000000,55054.375000,0.000042,2053391.785664,0.030498,0.017645,0.017643,3028.499814,3029.556936,530.654829,1.850475,532.505304,0.175663,53.482796,51.615268,0.996994,0.036823,0.071928,0.413709,0.025675,5579.308812,10898.158254,0.068951,0.004279,0.053888,0.101269,8164.785291,0.016878,484095.731038,46922.971130,0.096929,7468.016884,77046.167491,77407.255482,179294.715199,17378.878196,486364.515594,180135.005776, 
9.572268,73.962500,72.572452,1.000001,101.000000,2216.000000,2044426.500000,52680.000000,53080906.250000,48676.000000,54974.875000,0.000042,2045105.106419,0.025768,0.012917,0.012916,2953.056614,2954.263937,457.079238,1.850475,458.929713,0.155248,38.179398,36.313154,0.996994,0.029523,0.079228,0.411070,0.028314,4473.235977,12004.231088,0.068512,0.004719,0.046251,0.100869,7007.742105,0.016811,417208.829890,33011.958224,0.079126,5254.012170,66400.794978,66608.334446,154521.788848,12226.651194,418512.839855,155004.755502, 
9.697257,74.625000,73.197397,1.000001,101.000000,2216.000000,2067543.625000,49814.375000,52973121.875000,48536.375000,54891.375000,0.000042,2068143.639411,0.024094,0.011244,0.011243,2920.160402,2921.397386,426.385535,1.850475,428.236010,0.146493,32.863640,30.999019,0.996994,0.020193,0.088558,0.407688,0.031695,3059.549334,13417.917732,0.067948,0.005283,0.043643,0.102007,6612.576611,0.017001,389305.463879,28180.926813,0.072388,4485.130250,61959.839867,62121.961895,144187.208844,10437.380301,390324.107432,144564.484234, 
9.838420,75.387500,73.903213,1.000001,98.000000,2216.000000,2034405.500000,43319.500000,52873057.750000,48482.750000,54733.500000,0.000042,2034866.658410,0.021293,0.008445,0.008445,2879.759053,2881.039006,388.015987,1.850475,389.866462,0.135235,24.341829,22.478695,0.996994,0.011556,0.097196,0.404549,0.034835,1750.853291,14726.613774,0.067425,0.005806,0.039092,0.100370,5923.054905,0.016728,354424.056432,20435.177358,0.057657,3252.356913,56408.295847,56501.979309,131268.169049,7568.584207,355012.687451,131486.180537, 
9.963084,76.100000,74.526533,1.000001,98.000000,2216.000000,2054085.375000,41233.375000,52804560.125000,48385.000000,54694.500000,0.000042,2054499.189341,0.020074,0.007226,0.007226,2852.240444,2853.522370,361.844904,1.850475,363.695379,0.127372,20.628675,18.766546,0.996994,0.005657,0.103095,0.402400,0.036984,857.060896,15620.406170,0.067067,0.006164,0.036819,0.101339,5578.697765,0.016890,330632.162986,17060.496506,0.051600,2715.260200,52621.701399,52691.708040,122456.356662,6318.702410,331072.028027,122619.269640, 
10.089407,76.787500,75.158149,1.000001,98.000000,2216.000000,2068172.000000,38464.250000,52778885.250000,48340.125000,54686.125000,0.000042,2068529.651736,0.018598,0.005751,0.005751,2832.894213,2834.185465,343.009010,1.850475,344.859485,0.121599,16.305965,14.444211,0.996994,0.003448,0.105303,0.401594,0.037789,522.471005,15954.996061,0.066932,0.006298,0.035151,0.102033,5325.842507,0.017005,313508.622371,13131.100908,0.041884,2089.877962,49896.407426,49940.154825,116114.304582,4863.370707,313783.495602,116216.109482, 
10.213236,77.500000,75.777292,1.000001,95.000000,2216.000000,2014072.625000,35511.125000,52761484.875000,48400.875000,54600.125000,0.000042,2014385.657905,0.017632,0.004784,0.004784,2819.986420,2821.280098,330.442148,1.850475,332.292623,0.117704,13.503928,11.642427,0.996994,0.001953,0.106799,0.401048,0.038335,295.845432,16181.621634,0.066841,0.006389,0.032983,0.099363,4997.411809,0.016560,302084.202367,10584.024447,0.035037,1684.498474,48078.155951,48107.656509,111883.037914,3920.009055,302269.559984,111951.688883, 
10.352063,78.312500,76.471429,1.000001,95.000000,2216.000000,2017653.500000,34518.750000,52757908.250000,48394.125000,54594.750000,0.000042,2017948.758062,0.017108,0.004261,0.004261,2815.007159,2816.302885,325.534410,1.850475,327.384885,0.116170,12.006501,10.145052,0.996994,0.001645,0.107106,0.400936,0.038447,249.276098,16228.190967,0.066823,0.006408,0.032553,0.099539,4932.299112,0.016590,297622.622555,9222.774777,0.030988,1467.849032,47368.074032,47390.811539,110230.600946,3415.842510,297765.486636,110283.513569,
