Repository: HiroshanGunawardane/LMPA_Composite

# DMA Composite Material Analysis

MATLAB and Python scripts for processing dynamic mechanical analysis (DMA) data from composite elastomer samples, extracting Young’s modulus, comparing materials across filler concentrations, and fitting simple composite-modulus models.

This repository contains two main analysis pipelines:

1. **MEMS/CERR/Ecoflex pipeline** based on exported `.txt` files in `ss0`, `ss80`, and `ts`
2. **FM/Ecoflex pipeline** based on raw `.csv` files in `DMA_FM`

It also includes downstream scripts for:

- pooled material comparison plots
- statistical testing
- Guth and Tsai model fitting
- thesis/paper-ready summary figures

---

File: DMA_FM/20240823_fm10v_eco50_ss75_s3_t1_gyan.csv
Time,Sample Temperature,Program Temperature,Frequency,Raw Dynamic Force,Raw Static Force,In-Phase Angle,Out-Of-Phase Angle,Zero Displacement,Min Displacement,Max Displacement,Spring Stiffness,C*,Measured Tan Delta,Corrected Total Tan Delta,Corrected Total Delta,Stiffness*,Total Stiffness',Stiffness Less Spring,Inertia,Sample Stiffness',Ratio of Sample to Total Stiffness,Total Stiffness'',Sample Stiffness'',Total Applied Static Force,Static Force,Static Force Corrected,Static Displacement,Static Displacement Corrected,Static Stress,Static Stress Corrected,Static Strain,Static Strain Corrected,Dynamic Force,Displacement Amplitude,Dynamic Stress,Dynamic Strain,Storage Modulus,Loss Modulus,Tan Delta,Loss Viscosity,Storage Viscosity,Complex Viscosity,Shear Storage Modulus,Shear Loss Modulus,Complex Modulus,Shear Complex Modulus, 
0.000000,81.000000,75.000000,1.000001,0.000000,2047.000000,-710.875000,45.875000,39673481.375000,38722.875000,38766.375000,0.000042,712.353691,-0.064533,-0.077444,-0.077289,0.000000,0.000000,-2519.591427,1.850475,-2517.740953,-1360.591861,-0.000000,-1.882990,0.000000,0.022367,0.000015,0.008877,0.000006,5083.407451,3.325867,0.001480,0.000001,-0.000000,0.000035,-0.000000,0.000006,1.000000,0.000748,0.000748,0.000119,0.159155,0.159155,0.370370,0.000277,1.000000,0.370370, 
0.078492,81.100000,75.000000,1.000001,0.000000,2060.000000,-1767.750000,2436.000000,40544856.750000,39199.125000,39881.375000,0.000042,3009.823261,-1.378023,-1.415935,-0.955890,0.000000,0.000000,-2499.777788,1.850475,-2497.927313,-1349.884534,-0.000000,-1.868182,0.076692,0.030543,0.008162,0.018461,0.009578,6941.627385,1854.894067,0.003077,0.001596,-0.000000,0.000086,-0.000000,0.000014,1.000000,0.000748,0.000748,0.000119,0.159155,0.159155,0.370370,0.000277,1.000000,0.370370, 
0.157823,81.200000,75.000000,1.000001,0.000000,2073.000000,-921.625000,-2133.125000,41535206.875000,40234.375000,40901.125000,0.000041,2323.707147,2.314526,2.235220,1.150121,0.000000,0.000000,-2480.058013,1.850475,-2478.207538,-1339.227931,0.000000,-1.853445,0.153384,0.030541,0.008159,0.049532,0.040649,6941.157263,1854.423945,0.008255,0.006775,-0.000000,0.000047,-0.000000,0.000008,1.000000,0.000748,0.000748,0.000119,0.159155,0.159155,0.370370,0.000277,1.000000,0.370370, 
0.236490,81.200000,75.000000,1.000001,0.000000,2087.000000,-2188.625000,-984.375000,42582995.875000,41176.000000,42058.000000,0.000041,2399.806978,0.449769,0.434413,0.409816,0.000000,0.000000,-2462.620895,1.850475,-2460.770420,-1329.804880,0.000000,-1.840413,0.235975,0.033042,0.010660,0.082405,0.073522,7509.546861,2422.813543,0.013734,0.012254,-0.000000,0.000109,-0.000000,0.000018,1.000000,0.000748,0.000748,0.000119,0.159155,0.159155,0.370370,0.000277,1.000000,0.370370, 
0.300653,81.200000,75.000000,1.000001,0.000000,2100.000000,-887.250000,-94.750000,43570597.000000,42463.000000,42602.625000,0.000041,892.294864,0.106791,0.093816,0.093542,0.000000,0.000000,-2449.560142,1.850475,-2447.709667,-1322.746825,0.000000,-1.830653,0.312667,0.034911,0.012529,0.113390,0.104507,7934.324833,2847.591515,0.018898,0.017418,-0.000000,0.000044,-0.000000,0.000007,1.000000,0.000748,0.000748,0.000119,0.159155,0.159155,0.370370,0.000277,1.000000,0.370370, 
0.396814,81.200000,75.000000,1.000001,0.000000,2111.000000,-348.750000,346.500000,44407814.750000,42999.125000,43685.125000,0.000041,491.618564,-0.993548,-1.019406,-0.795007,0.000000,0.000000,-2441.136730,1.850475,-2439.286255,-1318.194798,-0.000000,-1.824357,0.377560,0.036639,0.014257,0.139657,0.130774,8326.972218,3240.238900,0.023276,0.021796,-0.000000,0.000017,-0.000000,0.000003,1.000000,0.000748,0.000748,0.000119,0.159155,0.159155,0.370370,0.000277,1.000000,0.370370, 
0.458476,81.200000,75.000000,1.000001,0.000000,2127.000000,-795.875000,256.625000,45542289.875000,44160.375000,44871.000000,0.000041,836.225691,-0.322444,-0.336685,-0.324764,0.000000,0.000000,-2433.685999,1.850475,-2431.835524,-1314.168409,-0.000000,-1.818789,0.471950,0.045448,0.023066,0.175249,0.166366,10328.985315,5242.251997,0.029208,0.027728,-0.000000,0.000039,-0.000000,0.000007,1.000000,0.000748,0.000748,0.000119,0.159155,0.159155,0.370370,0.000277,1.000000,0.370370, 
0.520644,81.200000,75.000000,1.000001,0.000000,2138.000000,-1017.375000,136.375000,46391150.375000,44990.750000,45655.750000,0.000041,1026.474564,-0.134046,-0.147146,-0.146097,0.000000,0.000000,-2431.126759,1.850475,-2429.276284,-1312.785391,-0.000000,-1.816877,0.536843,0.046043,0.023662,0.201881,0.192998,10464.421009,5377.687691,0.033647,0.032166,-0.000000,0.000050,-0.000000,0.000008,1.000000,0.000748,0.000748,0.000119,0.159155,0.159155,0.370370,0.000277,1.000000,0.370370, 
0.583139,81.200000,75.000000,1.000001,0.000000,2148.000000,-108.000000,-417.250000,47126273.250000,45762.875000,46264.750000,0.000041,431.000653,3.863426,3.668510,1.304672,0.000000,0.000000,-2430.999582,1.850475,-2429.149107,-1312.716664,0.000000,-1.816782,0.595837,0.048995,0.026614,0.224945,0.216062,11135.291425,6048.558107,0.037491,0.036010,-0.000000,0.000006,-0.000000,0.000001,1.000000,0.000748,0.000748,0.000119,0.159155,0.159155,0.370370,0.000277,1.000000,0.370370, 
0.645467,81.200000,75.000000,1.000001,0.000000,2159.000000,-1392.625000,751.375000,47910262.625000,46408.875000,47089.750000,0.000041,1582.393371,-0.539539,-0.556240,-0.507622,0.000000,0.000000,-2432.987608,1.850475,-2431.137133,-1313.790997,-0.000000,-1.818267,0.660730,0.053598,0.031216,0.249542,0.240659,12181.291555,7094.558237,0.041590,0.040110,-0.000000,0.000068,-0.000000,0.000011,1.000000,0.000748,0.000748,0.000119,0.159155,0.159155,0.370370,0.000277,1.000000,0.370370, 
0.707969,81.200000,75.000000,1.000001,0.000000,2169.000000,-451.625000,-658.625000,48635194.375000,47255.000000,47728.000000,0.000041,798.593784,1.458345,1.418916,0.956881,0.000000,0.000000,-2436.752706,1.850475,-2434.902231,-1315.825663,0.000000,-1.821081,0.719723,0.056231,0.033849,0.272286,0.263403,12779.707799,7692.974481,0.045381,0.043900,-0.000000,0.000023,-0.000000,0.000004,1.000000,0.000748,0.000748,0.000119,0.159155,0.159155,0.370370,0.000277,1.000000,0.370370, 
0.768964,81.200000,75.000000,1.000001,0.000000,2180.000000,14.875000,-305.375000,49409465.375000,47949.875000,48514.000000,0.000041,305.737070,-20.529412,-27.900260,-1.534970,0.000000,0.000000,-2442.780607,1.850475,-2440.930133,-1319.083152,-0.000000,-1.825586,0.784616,0.060143,0.037761,0.296577,0.287694,13668.848700,8582.115382,0.049430,0.047949,-0.000000,0.000001,-0.000000,0.000000,1.000000,0.000748,0.000748,0.000119,0.159155,0.159155,0.370370,0.000277,1.000000,0.370370, 
0.833625,81.200000,75.000000,1.000001,0.000000,2190.000000,-1107.250000,-26.750000,50123373.750000,48709.375000,49123.125000,0.000041,1107.573079,0.024159,0.011309,0.011309,0.000000,0.000000,-2450.130534,1.850475,-2448.280059,-1323.055066,0.000000,-1.831079,0.843610,0.062079,0.039697,0.318975,0.310092,14108.816976,9022.083658,0.053163,0.051682,-0.000000,0.000055,-0.000000,0.000009,1.000000,0.000748,0.000748,0.000119,0.159155,0.159155,0.370370,0.000277,1.000000,0.370370, 
0.896456,81.187500,75.000000,1.000001,0.000000,2201.000000,-2003.125000,-466.375000,50883061.875000,49476.125000,49858.500000,0.000041,2056.700126,0.232824,0.219322,0.215903,0.000000,0.000000,-2459.781516,1.850475,-2457.931042,-1328.270475,0.000000,-1.838291,0.908503,0.065266,0.042885,0.342810,0.333927,14833.253589,9746.520271,0.057135,0.055654,-0.000000,0.000099,-0.000000,0.000017,1.000000,0.000748,0.000748,0.000119,0.159155,0.159155,0.370370,0.000277,1.000000,0.370370, 
0.974786,81.100000,75.000000,1.000001,0.000000,2212.000000,37.375000,639.125000,51644780.625000,50244.250000,50682.250000,0.000041,640.216882,17.100334,14.009875,1.499539,0.000000,0.000000,-2471.281802,1.850475,-2469.431327,-1334.485250,0.000000,-1.846886,0.973396,0.067158,0.044777,0.366708,0.357825,15263.252562,10176.519244,0.061118,0.059637,-0.000000,0.000002,-0.000000,0.000000,1.000000,0.000748,0.000748,0.000119,0.159155,0.159155,0.370370,0.000277,1.000000,0.370370, 
1.036788,81.012500,75.000000,1.000001,0.000000,2225.000000,-866.500000,1780.000000,52519376.000000,50949.750000,51678.625000,0.000042,1979.702566,-2.054241,-2.123115,-1.130612,0.000000,0.000000,-2486.631576,1.850475,-2484.781101,-1342.780297,-0.000000,-1.858357,1.050088,0.069990,0.047608,0.394147,0.385264,15906.744714,10820.011396,0.065691,0.064211,-0.000000,0.000042,-0.000000,0.000007,1.000000,0.000748,0.000748,0.000119,0.159155,0.159155,0.370370,0.000277,1.000000,0.370370,

File: DMA_FM/20240823_fm10v_eco50_ss75_s4_t1_gyan.csv
Time,Sample Temperature,Program Temperature,Frequency,Raw Dynamic Force,Raw Static Force,In-Phase Angle,Out-Of-Phase Angle,Zero Displacement,Min Displacement,Max Displacement,Spring Stiffness,C*,Measured Tan Delta,Corrected Total Tan Delta,Corrected Total Delta,Stiffness*,Total Stiffness',Stiffness Less Spring,Inertia,Sample Stiffness',Ratio of Sample to Total Stiffness,Total Stiffness'',Sample Stiffness'',Total Applied Static Force,Static Force,Static Force Corrected,Static Displacement,Static Displacement Corrected,Static Stress,Static Stress Corrected,Static Strain,Static Strain Corrected,Dynamic Force,Displacement Amplitude,Dynamic Stress,Dynamic Strain,Storage Modulus,Loss Modulus,Tan Delta,Loss Viscosity,Storage Viscosity,Complex Viscosity,Shear Storage Modulus,Shear Loss Modulus,Complex Modulus,Shear Complex Modulus, 
0.000000,76.300000,75.000000,1.000001,0.000000,2047.000000,-668.625000,-82.375000,39978852.875000,39015.375000,39061.625000,0.000042,673.680214,0.123201,0.110180,0.109737,0.000000,0.000000,-2512.394187,1.850475,-2510.543712,-1356.702459,0.000000,-1.877611,0.000000,0.001767,0.000000,0.000703,0.000000,384.192890,0.000000,0.000117,0.000000,-0.000000,0.000033,-0.000000,0.000006,1.000000,0.000748,0.000748,0.000119,0.159155,0.159155,0.370370,0.000277,1.000000,0.370370, 
0.061331,76.200000,75.000000,1.000001,0.000000,2050.000000,-425.875000,-894.125000,40180431.125000,39149.000000,39341.000000,0.000042,990.368129,2.099501,2.031854,1.113439,0.000000,0.000000,-2507.791889,1.850475,-2505.941415,-1354.215369,0.000000,-1.874171,0.017698,0.000074,0.001693,0.007028,0.006324,16.110395,368.082495,0.001171,0.001054,-0.000000,0.000022,-0.000000,0.000004,1.000000,0.000748,0.000748,0.000119,0.159155,0.159155,0.370370,0.000277,1.000000,0.370370, 
0.122995,76.187500,75.000000,1.000001,0.000000,2060.000000,-658.125000,1196.875000,40871207.375000,39650.750000,40187.250000,0.000042,1365.883700,-1.818613,-1.875270,-1.080899,0.000000,0.000000,-2492.942299,1.850475,-2491.091824,-1346.190623,-0.000000,-1.863074,0.076692,0.005144,0.003377,0.028700,0.027997,1118.366061,734.173170,0.004783,0.004666,-0.000000,0.000032,-0.000000,0.000005,1.000000,0.000748,0.000748,0.000119,0.159155,0.159155,0.370370,0.000277,1.000000,0.370370, 
0.185321,76.100000,75.000000,1.000001,0.000000,2070.000000,234.750000,904.750000,41626679.750000,40406.500000,40912.875000,0.000041,934.708578,3.854100,3.660043,1.304085,0.000000,0.000000,-2478.392808,1.850475,-2476.542333,-1338.328051,0.000000,-1.852200,0.135686,0.005813,0.004046,0.052402,0.051699,1263.661838,879.468948,0.008734,0.008616,-0.000000,0.000012,-0.000000,0.000002,1.000000,0.000748,0.000748,0.000119,0.159155,0.159155,0.370370,0.000277,1.000000,0.370370, 
0.266817,75.987500,75.000000,1.000001,0.000000,2081.000000,-1807.875000,-207.375000,42545317.125000,41241.875000,41914.125000,0.000041,1819.729762,0.114706,0.101710,0.101362,0.000000,0.000000,-2463.184893,1.850475,-2461.334419,-1330.109666,0.000000,-1.840835,0.200579,0.000511,0.001256,0.081223,0.080520,111.107355,273.085535,0.013537,0.013420,-0.000000,0.000089,-0.000000,0.000015,1.000000,0.000748,0.000748,0.000119,0.159155,0.159155,0.370370,0.000277,1.000000,0.370370, 
0.329814,75.900000,75.000000,1.000001,0.000000,2095.000000,-1221.750000,-498.500000,43459164.500000,42059.500000,42773.000000,0.000041,1319.536022,0.408021,0.393115,0.374557,0.000000,0.000000,-2450.866047,1.850475,-2449.015572,-1323.452539,0.000000,-1.831628,0.283170,0.013834,0.012067,0.109894,0.109191,3007.492899,2623.300008,0.018316,0.018198,-0.000000,0.000061,-0.000000,0.000010,1.000000,0.000748,0.000748,0.000119,0.159155,0.159155,0.370370,0.000277,1.000000,0.370370, 
0.392150,75.850000,75.000000,1.000001,0.000000,2105.000000,-161.250000,-378.500000,44330310.000000,42949.750000,43556.375000,0.000041,411.416835,2.347287,2.266109,1.155213,0.000000,0.000000,-2441.812916,1.850475,-2439.962441,-1318.560210,0.000000,-1.824863,0.342164,0.007086,0.005318,0.137225,0.136522,1540.341195,1156.148305,0.022871,0.022754,-0.000000,0.000008,-0.000000,0.000001,1.000000,0.000748,0.000748,0.000119,0.159155,0.159155,0.370370,0.000277,1.000000,0.370370, 
0.454647,75.750000,75.000000,1.000001,0.000000,2116.000000,-1042.375000,514.875000,45037787.625000,43712.875000,44278.250000,0.000041,1162.601353,-0.493944,-0.510027,-0.471637,0.000000,0.000000,-2436.431976,1.850475,-2434.581501,-1315.652340,-0.000000,-1.820841,0.407057,0.018637,0.016870,0.159421,0.158718,4051.610937,3667.418047,0.026570,0.026453,-0.000000,0.000051,-0.000000,0.000009,1.000000,0.000748,0.000748,0.000119,0.159155,0.159155,0.370370,0.000277,1.000000,0.370370, 
0.518479,75.700000,75.000000,1.000001,0.000000,2127.000000,-588.750000,-98.000000,45838870.250000,44400.250000,45053.500000,0.000041,596.850536,0.166454,0.153280,0.152097,0.000000,0.000000,-2432.497692,1.850475,-2430.647217,-1313.526246,0.000000,-1.817901,0.471950,0.023022,0.021254,0.184554,0.183851,5004.731971,4620.539081,0.030759,0.030642,-0.000000,0.000029,-0.000000,0.000005,1.000000,0.000748,0.000748,0.000119,0.159155,0.159155,0.370370,0.000277,1.000000,0.370370, 
0.582475,75.600000,75.000000,1.000001,0.000000,2137.000000,-629.000000,-93.250000,46574684.000000,45443.625000,45535.250000,0.000041,635.874644,0.148251,0.135148,0.134334,0.000000,0.000000,-2430.913635,1.850475,-2429.063160,-1312.670218,0.000000,-1.816717,0.530943,0.026190,0.024422,0.207640,0.206936,5693.382208,5309.189317,0.034607,0.034489,-0.000000,0.000031,-0.000000,0.000005,1.000000,0.000748,0.000748,0.000119,0.159155,0.159155,0.370370,0.000277,1.000000,0.370370, 
0.660966,75.587500,75.000000,1.000001,0.000000,2148.000000,23.125000,-859.375000,47356646.375000,45952.875000,46574.375000,0.000041,859.686080,-37.162162,-71.133784,-1.556739,0.000000,0.000000,-2431.357276,1.850475,-2429.506801,-1312.909963,-0.000000,-1.817049,0.595837,0.031342,0.029574,0.232173,0.231469,6813.426081,6429.233191,0.038695,0.038578,-0.000000,0.000001,-0.000000,0.000000,1.000000,0.000748,0.000748,0.000119,0.159155,0.159155,0.370370,0.000277,1.000000,0.370370, 
0.725297,75.500000,75.000000,1.000001,0.000000,2162.000000,-2290.250000,933.250000,48453043.750000,46885.750000,47671.875000,0.000041,2473.095353,-0.407488,-0.422546,-0.399791,0.000000,0.000000,-2435.634205,1.850475,-2433.783731,-1315.221223,-0.000000,-1.820245,0.678428,0.029159,0.027391,0.266571,0.265867,6338.851145,5954.658255,0.044428,0.044311,-0.000000,0.000112,-0.000000,0.000019,1.000000,0.000748,0.000748,0.000119,0.159155,0.159155,0.370370,0.000277,1.000000,0.370370, 
0.790627,75.487500,75.000000,1.000001,0.000000,2172.000000,-1316.375000,384.125000,49070907.875000,47683.750000,48096.875000,0.000041,1371.275011,-0.291805,-0.305798,-0.296767,0.000000,0.000000,-2439.892832,1.850475,-2438.042357,-1317.522593,-0.000000,-1.823428,0.737421,0.039721,0.037953,0.285956,0.285252,8634.898766,8250.705876,0.047659,0.047542,-0.000000,0.000065,-0.000000,0.000011,1.000000,0.000748,0.000748,0.000119,0.159155,0.159155,0.370370,0.000277,1.000000,0.370370, 
0.853958,75.400000,75.000000,1.000001,0.000000,2184.000000,-2141.125000,-643.125000,49897283.375000,48425.375000,49022.500000,0.000041,2235.626541,0.300368,0.286416,0.278949,0.000000,0.000000,-2447.619875,1.850475,-2445.769400,-1321.698301,0.000000,-1.829203,0.808214,0.044845,0.043078,0.311882,0.311179,9748.941311,9364.748421,0.051980,0.051863,-0.000000,0.000106,-0.000000,0.000018,1.000000,0.000748,0.000748,0.000119,0.159155,0.159155,0.370370,0.000277,1.000000,0.370370, 
0.915624,75.400000,75.000000,1.000001,0.000000,2194.000000,-402.250000,919.750000,50610496.750000,49252.625000,49637.750000,0.000041,1003.865093,-2.286513,-2.368943,-1.171360,0.000000,0.000000,-2456.106008,1.850475,-2454.255533,-1326.284223,-0.000000,-1.835545,0.867208,0.046234,0.044467,0.334258,0.333555,10050.838222,9666.645332,0.055710,0.055592,-0.000000,0.000019,-0.000000,0.000003,1.000000,0.000748,0.000748,0.000119,0.159155,0.159155,0.370370,0.000277,1.000000,0.370370,

File: DMA_FM/20240823_fm10v_eco50_ss75_s5_t1_gyan.csv
Time,Sample Temperature,Program Temperature,Frequency,Raw Dynamic Force,Raw Static Force,In-Phase Angle,Out-Of-Phase Angle,Zero Displacement,Min Displacement,Max Displacement,Spring Stiffness,C*,Measured Tan Delta,Corrected Total Tan Delta,Corrected Total Delta,Stiffness*,Total Stiffness',Stiffness Less Spring,Inertia,Sample Stiffness',Ratio of Sample to Total Stiffness,Total Stiffness'',Sample Stiffness'',Total Applied Static Force,Static Force,Static Force Corrected,Static Displacement,Static Displacement Corrected,Static Stress,Static Stress Corrected,Static Strain,Static Strain Corrected,Dynamic Force,Displacement Amplitude,Dynamic Stress,Dynamic Strain,Storage Modulus,Loss Modulus,Tan Delta,Loss Viscosity,Storage Viscosity,Complex Viscosity,Shear Storage Modulus,Shear Loss Modulus,Complex Modulus,Shear Complex Modulus, 
0.000000,73.225000,75.000000,1.000001,0.000000,2047.000000,-739.125000,10.125000,39510298.875000,38561.125000,38605.625000,0.000042,739.194346,-0.013699,-0.026550,-0.026543,0.000000,0.000000,-2523.546865,1.850475,-2521.696390,-1362.729387,-0.000000,-1.885946,0.000000,0.035322,0.000000,0.013997,0.000000,7678.649270,0.000000,0.002333,0.000000,-0.000000,0.000036,-0.000000,0.000006,1.000000,0.000748,0.000748,0.000119,0.159155,0.159155,0.370370,0.000277,1.000000,0.370370, 
0.062489,73.100000,75.000000,1.000001,0.000000,2050.000000,-484.500000,-541.000000,39712537.250000,38718.625000,38860.750000,0.000042,726.237737,1.116615,1.088160,0.827592,0.000000,0.000000,-2518.655967,1.850475,-2516.805492,-1360.086337,0.000000,-1.882291,0.017698,0.036971,0.001649,0.007652,0.006345,8037.090602,358.441332,0.001275,0.001057,-0.000000,0.000024,-0.000000,0.000004,1.000000,0.000748,0.000748,0.000119,0.159155,0.159155,0.370370,0.000277,1.000000,0.370370, 
0.123321,73.100000,75.000000,1.000001,0.000000,2060.000000,-1340.250000,-1662.000000,40405570.750000,39166.375000,39791.250000,0.000042,2135.067695,1.240067,1.207978,0.879315,0.000000,0.000000,-2502.793831,1.850475,-2500.943356,-1351.514409,0.000000,-1.870436,0.076692,0.041425,0.006103,0.014091,0.000094,9005.328244,1326.678974,0.002349,0.000016,-0.000000,0.000067,-0.000000,0.000011,1.000000,0.000748,0.000748,0.000119,0.159155,0.159155,0.370370,0.000277,1.000000,0.370370, 
0.186151,73.100000,75.000000,1.000001,0.000000,2070.000000,-82.000000,1056.000000,41165121.250000,39937.750000,40471.125000,0.000042,1059.178927,-12.878049,-15.446229,-1.506146,0.000000,0.000000,-2487.067881,1.850475,-2485.217406,-1343.016077,-0.000000,-1.858684,0.135686,0.041373,0.006051,0.037921,0.023924,8994.145708,1315.496438,0.006320,0.003987,-0.000000,0.000003,-0.000000,0.000001,1.000000,0.000748,0.000748,0.000119,0.159155,0.159155,0.370370,0.000277,1.000000,0.370370, 
0.248487,73.100000,75.000000,1.000001,0.000000,2081.000000,-153.125000,1111.625000,41988020.375000,40617.875000,41305.750000,0.000041,1122.121832,-7.259592,-8.020407,-1.446755,0.000000,0.000000,-2472.079709,1.850475,-2470.229234,-1334.916441,-0.000000,-1.847482,0.200579,0.043012,0.007690,0.063739,0.049742,9350.373476,1671.724206,0.010623,0.008290,-0.000000,0.000007,-0.000000,0.000001,1.000000,0.000748,0.000748,0.000119,0.159155,0.159155,0.370370,0.000277,1.000000,0.370370, 
0.311316,73.100000,75.000000,1.000001,0.000000,2092.000000,-749.500000,-479.000000,42814563.750000,41496.750000,42080.625000,0.000041,889.489320,0.639093,0.621147,0.555824,0.000000,0.000000,-2459.259755,1.850475,-2457.409280,-1327.988514,0.000000,-1.837901,0.265472,0.044949,0.009627,0.089670,0.075674,9771.505404,2092.856134,0.014945,0.012612,-0.000000,0.000037,-0.000000,0.000006,1.000000,0.000748,0.000748,0.000119,0.159155,0.159155,0.370370,0.000277,1.000000,0.370370, 
0.372148,73.100000,75.000000,1.000001,0.000000,2102.000000,-1632.875000,139.375000,43571167.375000,42329.125000,42824.375000,0.000041,1638.812423,-0.085356,-0.098310,-0.097995,0.000000,0.000000,-2449.553569,1.850475,-2447.703094,-1322.743273,-0.000000,-1.830648,0.324465,0.046667,0.011345,0.113408,0.099411,10144.931066,2466.281796,0.018901,0.016569,-0.000000,0.000080,-0.000000,0.000013,1.000000,0.000748,0.000748,0.000119,0.159155,0.159155,0.370370,0.000277,1.000000,0.370370, 
0.470805,73.100000,75.000000,1.000001,0.000000,2113.000000,-35.750000,-729.500000,44379874.250000,43061.250000,43548.500000,0.000041,730.375460,20.405594,16.157348,1.508984,0.000000,0.000000,-2441.378045,1.850475,-2439.527570,-1318.325205,0.000000,-1.824538,0.389359,0.050544,0.015222,0.138780,0.124783,10987.788855,3309.139585,0.023130,0.020797,-0.000000,0.000002,-0.000000,0.000000,1.000000,0.000748,0.000748,0.000119,0.159155,0.159155,0.370370,0.000277,1.000000,0.370370, 
0.532973,73.275000,75.000000,1.000001,0.000000,2129.000000,-819.500000,447.750000,45513147.750000,43909.000000,44868.250000,0.000041,933.841696,-0.546370,-0.563169,-0.512897,0.000000,0.000000,-2433.819797,1.850475,-2431.969322,-1314.240714,-0.000000,-1.818889,0.483748,0.059448,0.024126,0.174335,0.160338,12923.493006,5244.843736,0.029056,0.026723,-0.000000,0.000040,-0.000000,0.000007,1.000000,0.000748,0.000748,0.000119,0.159155,0.159155,0.370370,0.000277,1.000000,0.370370, 
0.611804,73.487500,75.000000,1.000001,0.000000,2140.000000,-614.125000,-205.875000,46361569.375000,45068.875000,45532.125000,0.000041,647.714467,0.335233,0.321004,0.310614,0.000000,0.000000,-2431.172422,1.850475,-2429.321947,-1312.810067,0.000000,-1.816911,0.548642,0.060089,0.024767,0.200953,0.186956,13062.884596,5384.235326,0.033492,0.031159,-0.000000,0.000030,-0.000000,0.000005,1.000000,0.000748,0.000748,0.000119,0.159155,0.159155,0.370370,0.000277,1.000000,0.370370, 
0.673629,73.650000,75.000000,1.000001,0.000000,2153.000000,-383.375000,-212.875000,47282821.875000,45819.875000,46549.875000,0.000041,438.511295,0.555266,0.538578,0.494032,0.000000,0.000000,-2431.222062,1.850475,-2429.371587,-1312.836893,0.000000,-1.816948,0.625333,0.066501,0.031179,0.229857,0.215860,14456.759307,6778.110037,0.038309,0.035977,-0.000000,0.000019,-0.000000,0.000003,1.000000,0.000748,0.000748,0.000119,0.159155,0.159155,0.370370,0.000277,1.000000,0.370370, 
0.738793,73.850000,75.000000,1.000001,0.000000,2164.000000,148.500000,-845.500000,48092668.000000,46660.875000,47308.125000,0.000041,858.441903,-5.693603,-6.156762,-1.409779,0.000000,0.000000,-2433.761837,1.850475,-2431.911362,-1314.209392,-0.000000,-1.818846,0.690226,0.068974,0.033652,0.255264,0.241268,14994.247104,7315.597834,0.042544,0.040211,-0.000000,0.000007,-0.000000,0.000001,1.000000,0.000748,0.000748,0.000119,0.159155,0.159155,0.370370,0.000277,1.000000,0.370370, 
0.803956,73.987500,75.000000,1.000001,0.000000,2175.000000,-1143.000000,668.500000,48875622.500000,47462.875000,47928.125000,0.000041,1324.137927,-0.584864,-0.602235,-0.542062,0.000000,0.000000,-2438.404751,1.850475,-2436.554276,-1316.718432,-0.000000,-1.822316,0.755120,0.072784,0.037462,0.279829,0.265832,15822.584550,8143.935280,0.046638,0.044305,-0.000000,0.000056,-0.000000,0.000009,1.000000,0.000748,0.000748,0.000119,0.159155,0.159155,0.370370,0.000277,1.000000,0.370370, 
0.865621,74.100000,75.000000,1.000001,0.000000,2186.000000,-1846.375000,-76.125000,49655398.625000,48126.875000,48774.875000,0.000041,1847.943629,0.041229,0.028368,0.028361,0.000000,0.000000,-2445.120978,1.850475,-2443.270503,-1320.347893,0.000000,-1.827335,0.820013,0.075979,0.040657,0.304293,0.290296,16517.143856,8838.494586,0.050716,0.048383,-0.000000,0.000091,-0.000000,0.000015,1.000000,0.000748,0.000748,0.000119,0.159155,0.159155,0.370370,0.000277,1.000000,0.370370, 
0.945122,74.300000,75.000000,1.000001,0.000000,2196.000000,2.250000,439.000000,50366167.500000,49000.500000,49411.625000,0.000041,439.005766,195.111111,55.640000,1.552826,0.000000,0.000000,-2453.012908,1.850475,-2451.162433,-1324.612706,0.000000,-1.833233,0.879006,0.077870,0.042548,0.326593,0.312596,16928.291439,9249.642169,0.054432,0.052099,-0.000000,0.000000,-0.000000,0.000000,1.000000,0.000748,0.000748,0.000119,0.159155,0.159155,0.370370,0.000277,1.000000,0.370370,

File: DMA_FM/20240823_fm10v_eco50_ts30-80_s2_t1_gyan.csv
Time,Sample Temperature,Program Temperature,Frequency,Raw Dynamic Force,Raw Static Force,In-Phase Angle,Out-Of-Phase Angle,Zero Displacement,Min Displacement,Max Displacement,Spring Stiffness,C*,Measured Tan Delta,Corrected Total Tan Delta,Corrected Total Delta,Stiffness*,Total Stiffness',Stiffness Less Spring,Inertia,Sample Stiffness',Ratio of Sample to Total Stiffness,Total Stiffness'',Sample Stiffness'',Total Applied Static Force,Static Force,Static Force Corrected,Static Displacement,Static Displacement Corrected,Static Stress,Static Stress Corrected,Static Strain,Static Strain Corrected,Dynamic Force,Displacement Amplitude,Dynamic Stress,Dynamic Strain,Storage Modulus,Loss Modulus,Tan Delta,Loss Viscosity,Storage Viscosity,Complex Viscosity,Shear Storage Modulus,Shear Loss Modulus,Complex Modulus,Shear Complex Modulus, 
0.000000,30.737500,30.000000,1.000001,95.000000,2216.000000,2011429.875000,38506.125000,51998012.125000,47663.875000,53843.000000,0.000041,2011798.415276,0.019144,0.006296,0.006296,2823.613021,2824.886379,347.674362,1.850475,349.524837,0.123650,17.793564,15.942246,0.996994,0.061128,0.000000,0.377790,0.000000,12128.604268,0.000000,0.062965,0.000000,0.034649,0.099234,6874.822100,0.016539,416100.996501,18978.864612,0.045611,3020.577724,66224.477958,66293.328251,154111.480186,7029.209116,416533.595993,154271.702220, 
0.121153,30.925000,30.000000,1.000001,95.000000,2216.000000,2011433.750000,38413.750000,51999515.500000,47666.250000,53846.000000,0.000041,2011800.523618,0.019098,0.006250,0.006250,2823.610062,2824.884233,347.646187,1.850475,349.496662,0.123640,17.663695,15.812358,0.996994,0.061001,0.000127,0.377837,0.000047,12103.470117,25.134151,0.062973,0.000008,0.034646,0.099234,6874.273142,0.016539,416067.454686,18824.235316,0.045243,2995.967727,66219.139617,66286.878597,154099.057291,6971.939006,416493.071592,154256.693182, 
0.242152,31.100000,30.000000,1.000001,95.000000,2216.000000,2011477.375000,38306.125000,52000430.875000,47663.625000,53849.625000,0.000041,2011842.088572,0.019044,0.006196,0.006196,2823.551726,2824.826792,347.572894,1.850475,349.423369,0.123616,17.511000,15.659651,0.996994,0.060924,0.000204,0.377866,0.000076,12088.165953,40.438315,0.062978,0.000013,0.034640,0.099236,6872.971206,0.016539,415980.201471,18642.441209,0.044816,2967.034319,66205.252847,66271.704348,154066.741286,6904.607855,416397.728897,154221.381073, 
0.363642,31.212500,30.000000,1.000001,95.000000,2216.000000,2011321.875000,38335.375000,52001588.625000,47664.875000,53845.625000,0.000041,2011687.173949,0.019060,0.006212,0.006212,2823.769160,2825.044146,347.770196,1.850475,349.620671,0.123677,17.557597,15.706233,0.996994,0.060827,0.000301,0.377902,0.000112,12068.808996,59.795273,0.062984,0.000019,0.034657,0.099229,6876.323275,0.016538,416215.084192,18697.896808,0.044924,2975.860345,66242.635563,66309.445113,154153.734886,6925.146966,416634.861304,154309.207890, 
0.488638,31.400000,30.000000,1.000001,95.000000,2216.000000,2011493.125000,38433.625000,52002550.625000,47666.875000,53849.500000,0.000041,2011860.267378,0.019107,0.006259,0.006259,2823.526212,2824.800142,347.509527,1.850475,349.360002,0.123595,17.689491,15.838115,0.996994,0.060746,0.000382,0.377932,0.000142,12052.724428,75.879840,0.062989,0.000024,0.034634,0.099237,6871.789591,0.016540,415904.764098,18854.898556,0.045335,3000.847930,66193.246626,66261.232913,154038.801518,6983.295762,416331.934878,154197.012918, 
0.626298,31.500000,30.000000,1.000001,95.000000,2216.000000,2011398.750000,38328.500000,52003379.750000,47673.750000,53849.750000,0.000041,2011763.903994,0.019056,0.006208,0.006208,2823.661459,2824.936419,347.631439,1.850475,349.481914,0.123632,17.545212,15.693825,0.996994,0.060676,0.000452,0.377958,0.000168,12038.861198,89.743070,0.062993,0.000028,0.034644,0.099232,6873.856155,0.016539,416049.897148,18683.125050,0.044906,2973.509349,66216.345250,66283.075789,154092.554499,6919.675944,416469.177826,154247.843639, 
0.746297,31.587500,30.000000,1.000001,95.000000,2216.000000,2011422.625000,38320.625000,52004460.625000,47672.625000,53851.125000,0.000041,2011787.624642,0.019052,0.006204,0.006204,2823.628166,2824.903167,347.579457,1.850475,349.429932,0.123615,17.533305,15.681904,0.996994,0.060585,0.000543,0.377992,0.000202,12020.788178,107.816090,0.062999,0.000034,0.034639,0.099233,6872.914594,0.016539,415988.014557,18668.933186,0.044879,2971.250645,66206.496337,66273.135490,154069.635021,6914.419699,416406.721033,154224.711494, 
0.883454,31.600000,30.000000,1.000001,95.000000,2216.000000,2011299.375000,38268.375000,52005274.875000,47669.125000,53852.250000,0.000041,2011663.402361,0.019027,0.006179,0.006179,2823.802528,2825.078124,347.740303,1.850475,349.590777,0.123665,17.464289,15.612877,0.996994,0.060516,0.000612,0.378018,0.000228,12007.172987,121.431281,0.063003,0.000038,0.034653,0.099227,6875.652690,0.016538,416179.496901,18586.758425,0.044660,2958.172136,66236.971675,66302.995400,154140.554408,6883.984602,416594.336530,154294.198715, 
1.004451,31.700000,30.000000,1.000001,95.000000,2216.000000,2011315.625000,38404.625000,52005839.375000,47675.125000,53854.875000,0.000041,2011682.245930,0.019094,0.006247,0.006246,2823.776077,2825.050462,347.702855,1.850475,349.553330,0.123652,17.655085,15.803666,0.996994,0.060469,0.000660,0.378035,0.000246,11997.733732,130.870537,0.063006,0.000041,0.034650,0.099228,6874.983461,0.016538,416134.916708,18813.888235,0.045211,2994.320939,66229.876522,66297.530135,154124.043225,6968.106754,416559.997232,154281.480456, 
1.125108,31.700000,30.603288,1.000001,95.000000,2216.000000,2011247.625000,38441.625000,52006826.125000,47674.625000,53853.250000,0.000041,2011614.965047,0.019113,0.006266,0.006265,2823.870522,2825.144657,347.779944,1.850475,349.630419,0.123676,17.709479,15.858047,0.996994,0.060385,0.000743,0.378066,0.000277,11981.233513,147.370755,0.063011,0.000046,0.034656,0.099225,6876.270513,0.016537,416226.689129,18878.627161,0.045357,3004.624451,66244.482545,66312.587310,154158.033011,6992.084134,416654.604327,154316.520121, 
1.249935,31.700000,31.227421,1.000001,95.000000,2216.000000,2011266.625000,38264.125000,52007302.625000,47671.000000,53852.750000,0.000041,2011630.577442,0.019025,0.006177,0.006177,2823.848605,2825.124276,347.751302,1.850475,349.601777,0.123666,17.459479,15.608041,0.996994,0.060345,0.000783,0.378081,0.000291,11973.265432,155.338836,0.063014,0.000049,0.034654,0.099226,6875.756774,0.016538,416192.591546,18581.001199,0.044645,2957.255846,66239.055751,66305.036527,154145.404276,6881.852296,416607.161321,154298.948637, 
1.374427,31.800000,31.849880,1.000001,95.000000,2216.000000,2011244.750000,38381.500000,52008033.750000,47672.750000,53859.375000,0.000041,2011610.942490,0.019083,0.006236,0.006236,2823.876168,2825.150837,347.765185,1.850475,349.615660,0.123670,17.625126,15.773679,0.996994,0.060284,0.000845,0.378104,0.000314,11961.039293,167.564975,0.063017,0.000052,0.034655,0.099225,6875.965216,0.016537,416209.119049,18778.188819,0.045117,2988.639205,66241.686182,66309.071420,154151.525574,6954.884748,416632.513319,154308.338266, 
1.499092,31.987500,32.473207,1.000001,95.000000,2216.000000,2011086.375000,38171.125000,52009043.125000,47679.750000,53855.375000,0.000041,2011448.593053,0.018980,0.006133,0.006133,2824.104091,2825.380773,347.977617,1.850475,349.828092,0.123735,17.335208,15.483748,0.996994,0.060199,0.000930,0.378136,0.000346,11944.159773,184.444495,0.063023,0.000058,0.034673,0.099217,6879.583597,0.016536,416462.013819,18433.032819,0.044261,2933.705965,66281.935603,66346.828244,154245.190303,6827.049192,416869.746628,154396.202455, 
1.620082,32.275000,33.078159,1.000001,95.000000,2216.000000,2011086.625000,38177.875000,52010057.625000,47674.875000,53856.000000,0.000041,2011448.971113,0.018984,0.006136,0.006136,2824.103560,2825.380183,347.959431,1.850475,349.809906,0.123729,17.344683,15.493209,0.996994,0.060113,0.001015,0.378168,0.000378,11927.194102,201.410166,0.063028,0.000063,0.034671,0.099217,6879.227391,0.016536,416440.363718,18444.295985,0.044290,2935.498553,66278.489885,66343.465188,154237.171747,6831.220735,416848.615912,154388.376264, 
1.740748,32.662500,33.681485,1.000001,95.000000,2216.000000,2010932.000000,38144.500000,52011115.000000,47679.750000,53859.750000,0.000041,2011293.740731,0.018969,0.006121,0.006121,2824.321523,2825.598609,348.159513,1.850475,350.009988,0.123790,17.303246,15.451759,0.996994,0.060024,0.001104,0.378201,0.000411,11909.510947,219.093321,0.063033,0.000069,0.034688,0.099209,6882.630401,0.016535,416678.557362,18394.950922,0.044147,2927.645048,66316.399551,66380.990916,154325.391616,6812.944786,417084.397196,154475.702665, 
1.865742,33.100000,34.306458,1.000001,95.000000,2216.000000,2011005.250000,38209.500000,52012052.250000,47678.000000,53857.000000,0.000041,2011368.211297,0.019000,0.006152,0.006152,2824.216953,2825.493394,348.038035,1.850475,349.888510,0.123752,17.391989,15.540489,0.996994,0.059945,0.001183,0.378230,0.000440,11893.836310,234.767958,0.063038,0.000073,0.034678,0.099213,6880.497687,0.016535,416533.940827,18500.582209,0.044416,2944.456776,66293.383133,66358.740742,154271.829936,6852.067485,416944.595124,154423.924120, 
1.987235,33.600000,34.913921,1.000001,95.000000,2216.000000,2010705.375000,38187.125000,52012986.125000,47680.750000,53857.875000,0.000041,2011067.965428,0.018992,0.006144,0.006144,2824.638599,2825.915574,348.444009,1.850475,350.294484,0.123877,17.371146,15.519634,0.996994,0.059866,0.001262,0.378260,0.000470,11878.217737,250.386531,0.063043,0.000078,0.034713,0.099198,6887.452651,0.016533,417017.242698,18475.755352,0.044305,2940.505462,66370.302954,66435.409885,154450.830629,6842.872353,417426.321934,154602.341457, 
2.112230,34.200000,35.538898,1.000001,95.000000,2216.000000,2010790.250000,37993.750000,52013851.250000,47679.500000,53857.625000,0.000041,2011149.162676,0.018895,0.006047,0.006047,2824.524558,2825.803100,348.316520,1.850475,350.166994,0.123837,17.096395,15.244872,0.996994,0.059793,0.001335,0.378287,0.000497,11863.748632,264.855636,0.063048,0.000083,0.034702,0.099202,6885.219827,0.016534,416865.469617,18148.656754,0.043536,2888.446145,66346.147537,66408.993473,154394.618377,6721.724724,417260.342593,154540.867627, 
2.232388,34.737500,36.139689,1.000001,95.000000,2216.000000,2010626.750000,37975.000000,52015165.000000,47678.500000,53859.000000,0.000041,2010985.337699,0.018887,0.006039,0.006039,2824.754658,2826.033546,348.524159,1.850475,350.374634,0.123900,17.075774,15.224234,0.996994,0.059683,0.001446,0.378328,0.000538,11841.775707,286.828562,0.063055,0.000090,0.034719,0.099194,6888.741162,0.016532,417112.659491,18124.088507,0.043451,2884.535990,66385.488996,66448.127868,154486.170182,6712.625373,417506.231441,154631.937571, 
2.357051,35.412500,36.763001,1.000001,95.000000,2216.000000,2010643.625000,38089.375000,52016607.875000,47684.750000,53869.000000,0.000041,2011004.372755,0.018944,0.006096,0.006096,2824.727921,2826.005810,348.471370,1.850475,350.321844,0.123882,17.235940,15.384381,0.996994,0.059561,0.001567,0.378373,0.000583,11817.642253,310.962015,0.063062,0.000097,0.034714,0.099195,6887.770817,0.016532,417049.814680,18314.738961,0.043915,2914.878928,66375.486942,66439.459555,154462.894326,6783.236652,417451.766780,154611.765474, 
2.495044,36.062500,37.452966,1.000001,95.000000,2216.000000,2010694.125000,37915.875000,52017534.625000,47684.875000,53864.750000,0.000041,2011051.585088,0.018857,0.006009,0.006009,2824.661606,2825.940919,348.390384,1.850475,350.240859,0.123857,16.990316,15.138745,0.996994,0.059483,0.001645,0.378402,0.000612,11802.141001,326.463267,0.063067,0.000102,0.034707,0.099197,6886.336565,0.016533,416953.403784,18022.315240,0.043224,2868.338284,66360.142683,66422.104012,154427.186586,6674.931570,417342.718606,154571.377261, 
2.617039,36.812500,38.062941,1.000001,95.000000,2216.000000,2010315.500000,37947.750000,52018819.250000,47685.750000,53865.125000,0.000041,2010673.628730,0.018877,0.006029,0.006029,2825.192572,2826.472045,348.899196,1.850475,350.749671,0.124013,17.048373,15.196785,0.996994,0.059374,0.001754,0.378443,0.000653,11780.653145,347.951123,0.063074,0.000109,0.034751,0.099179,6895.045620,0.016530,417559.131739,18091.411144,0.043327,2879.335230,66456.547205,66518.893841,154651.530274,6700.522646,417950.867515,154796.617598, 
2.741538,37.550000,38.685436,1.000001,95.000000,2216.000000,2010165.250000,37927.500000,52020211.500000,47681.500000,53865.750000,0.000041,2010523.023386,0.018868,0.006020,0.006020,2825.404203,2826.684020,349.086981,1.850475,350.937456,0.124070,17.025161,15.173556,0.996994,0.059257,0.001871,0.378486,0.000696,11757.364238,371.240030,0.063081,0.000116,0.034767,0.099171,6898.220100,0.016529,417782.685217,18063.756597,0.043237,2874.933876,66492.126818,66554.249853,154734.327858,6690.280221,418173.016071,154878.894841, 
2.866195,38.325000,39.308722,1.000001,95.000000,2216.000000,2010344.250000,37892.000000,52021377.750000,47689.250000,53866.000000,0.000041,2010701.322219,0.018849,0.006001,0.006001,2825.153661,2826.433574,348.816268,1.850475,350.666743,0.123986,16.968984,15.117364,0.996994,0.059159,0.001969,0.378523,0.000733,11737.855103,390.749165,0.063087,0.000122,0.034743,0.099180,6893.509195,0.016530,417460.408523,17996.861371,0.043110,2864.287178,66440.834929,66502.546471,154614.966119,6665.504212,417848.153883,154758.575512, 
3.024694,39.187500,40.101215,1.000001,95.000000,2216.000000,2010120.000000,37926.250000,52022928.500000,47691.500000,53871.000000,0.000041,2010477.757857,0.018868,0.006020,0.006020,2825.467817,2826.747695,349.103434,1.850475,350.953909,0.124073,17.024988,15.173347,0.996994,0.059028,0.002100,0.378572,0.000782,11711.913096,416.691172,0.063095,0.000130,0.034768,0.099169,6898.388218,0.016528,417802.272371,18063.507934,0.043235,2874.894300,66495.244208,66557.362624,154741.582359,6690.188124,418192.574201,154886.138593, 
3.145348,39.862500,40.704486,1.000001,95.000000,2216.000000,2009927.375000,37880.375000,52024204.375000,47688.625000,53870.250000,0.000041,2010284.302178,0.018847,0.005999,0.005999,2825.739720,2827.020207,349.353763,1.850475,351.204238,0.124150,16.967208,15.115551,0.996994,0.058920,0.002208,0.378612,0.000822,11690.568600,438.035668,0.063102,0.000137,0.034789,0.099159,6902.643706,0.016527,418100.283524,17994.702978,0.043039,2863.943660,66542.674118,66604.276530,154851.956861,6664.704807,418487.343200,154995.312296, 
3.270347,40.537500,41.329483,1.000001,95.000000,2216.000000,2009904.375000,37796.125000,52025269.125000,47691.000000,53871.625000,0.000041,2010259.720461,0.018805,0.005957,0.005957,2825.774273,2827.055498,349.370539,1.850475,351.221014,0.124154,16.849509,14.997837,0.996994,0.058831,0.002297,0.378645,0.000855,11672.755533,455.848735,0.063108,0.000143,0.034791,0.099158,6902.887298,0.016526,418120.254219,17854.568374,0.042702,2841.640563,66545.852550,66606.496776,154859.353414,6612.803102,418501.293426,155000.479047, 
3.412337,41.312500,42.039432,1.000001,95.000000,2216.000000,2009800.500000,37647.250000,52026663.250000,47697.875000,53873.250000,0.000041,2010153.070100,0.018732,0.005884,0.005884,2825.924197,2827.206786,349.497578,1.850475,351.348053,0.124193,16.643703,14.792013,0.996994,0.058713,0.002415,0.378689,0.000899,11649.431336,479.172932,0.063115,0.000150,0.034801,0.099153,6905.014847,0.016526,418271.491271,17609.539801,0.042101,2802.643085,66569.922656,66628.893212,154915.367137,6522.051778,418642.014497,155052.597962, 
3.533335,42.037500,42.644424,1.000001,95.000000,2216.000000,2009576.125000,37627.625000,52028026.375000,47696.375000,53870.750000,0.000041,2009928.366966,0.018724,0.005877,0.005876,2826.240126,2827.523134,349.790212,1.850475,351.640687,0.124282,16.623864,14.772156,0.996994,0.058598,0.002530,0.378732,0.000942,11626.624959,501.979310,0.063122,0.000157,0.034826,0.099142,6909.993277,0.016524,418619.865206,17585.900432,0.042009,2798.880765,66625.368046,66684.131551,155044.394521,6513.296456,418989.087494,155181.143516, 
3.657496,42.712500,43.265226,1.000001,95.000000,2216.000000,2009573.875000,37655.375000,52028928.125000,47696.750000,53872.125000,0.000041,2009926.637056,0.018738,0.005890,0.005890,2826.242558,2827.525339,349.776725,1.850475,351.627200,0.124277,16.662987,14.811268,0.996994,0.058522,0.002606,0.378760,0.000970,11611.537378,517.066890,0.063127,0.000162,0.034825,0.099142,6909.722873,0.016524,418603.809800,17632.461846,0.042122,2806.291239,66622.812750,66681.889965,155038.448074,6530.541424,418975.003180,155175.927104, 
3.782160,43.400000,43.888545,1.000001,95.000000,2216.000000,2009434.625000,37569.125000,52030284.125000,47696.500000,53873.875000,0.000041,2009785.797368,0.018696,0.005849,0.005849,2826.440613,2827.724268,349.952055,1.850475,351.802530,0.124331,16.546440,14.694704,0.996994,0.058408,0.002720,0.378802,0.001012,11588.848869,539.755399,0.063134,0.000169,0.034840,0.099135,6912.682205,0.016522,418812.535616,17493.694829,0.041770,2784.205799,66656.032470,66714.154919,155115.753932,6479.146233,419177.730023,155251.011120, 
3.937146,44.262500,44.663476,1.000001,95.000000,2216.000000,2009333.375000,37695.875000,52031869.875000,47699.875000,53874.750000,0.000041,2009686.938526,0.018760,0.005913,0.005913,2826.579649,2827.862367,350.062549,1.850475,351.913024,0.124364,16.728324,14.876567,0.996994,0.058274,0.002854,0.378852,0.001062,11562.315179,566.289089,0.063142,0.000177,0.034849,0.099130,6914.515865,0.016522,418944.075769,17710.198868,0.042273,2818.663460,66676.967719,66736.518398,155164.472507,6559.332914,419318.244018,155303.053340, 
4.074311,45.012500,45.349304,1.000001,95.000000,2216.000000,2009235.625000,37692.875000,52033454.875000,47701.500000,53877.625000,0.000041,2009589.149452,0.018760,0.005912,0.005912,2826.717194,2828.000049,350.172631,1.850475,352.023106,0.124396,16.727497,14.875720,0.996994,0.058140,0.002988,0.378902,0.001112,11535.792940,592.811328,0.063150,0.000185,0.034858,0.099125,6916.342286,0.016521,419075.126327,17709.190033,0.042258,2818.502899,66697.825046,66757.350340,155213.009751,6558.959272,419449.135078,155351.531510, 
4.216634,45.750000,46.060918,1.000001,95.000000,2216.000000,2009074.375000,37519.125000,52035088.625000,47700.625000,53877.250000,0.000041,2009424.676126,0.018675,0.005827,0.005827,2826.948563,2828.233045,350.377171,1.850475,352.227646,0.124458,16.488504,14.636705,0.996994,0.058003,0.003126,0.378953,0.001163,11508.453805,620.150463,0.063159,0.000194,0.034876,0.099117,6919.791224,0.016520,419318.626168,17424.649079,0.041555,2773.216836,66736.579219,66794.174427,155303.194877,6453.573733,419680.507823,155437.225120, 
4.336468,46.300000,46.660086,1.000001,95.000000,2216.000000,2009084.125000,37530.625000,52036328.125000,47702.875000,53881.750000,0.000041,2009434.639181,0.018680,0.005833,0.005833,2826.934547,2828.218922,350.341455,1.850475,352.191929,0.124446,16.504357,14.652542,0.996994,0.057898,0.003230,0.378992,0.001202,11487.711263,640.893006,0.063165,0.000200,0.034872,0.099118,6919.124069,0.016520,419276.106356,17443.501931,0.041604,2776.217358,66729.811986,66787.537688,155287.446798,6460.556271,419638.807929,155421.780715, 
4.456957,46.900000,47.262531,1.000001,95.000000,2216.000000,2008959.375000,37464.125000,52037305.875000,47708.625000,53877.250000,0.000041,2009308.669932,0.018649,0.005801,0.005801,2827.111775,2828.396841,350.502336,1.850475,352.352811,0.124495,16.415038,14.563210,0.996994,0.057816,0.003313,0.379023,0.001233,11471.348529,657.255739,0.063170,0.000205,0.034886,0.099111,6921.849570,0.016519,419467.631842,17337.154305,0.041331,2759.291621,66760.294190,66817.292451,155358.382164,6421.168261,419825.762767,155491.023247, 
4.579458,47.562500,47.875036,1.000001,95.000000,2216.000000,2008901.375000,37507.125000,52038992.125000,47711.250000,53887.750000,0.000041,2009251.482245,0.018670,0.005823,0.005823,2827.192241,2828.477020,350.553126,1.850475,352.403600,0.124510,16.477579,14.625729,0.996994,0.057673,0.003455,0.379076,0.001286,11443.128002,685.476266,0.063179,0.000214,0.034890,0.099109,6922.651201,0.016518,419528.095771,17411.581704,0.041503,2771.137100,66769.917315,66827.397519,155380.776211,6448.733964,419889.254826,155514.538825, 
4.703446,48.337500,48.494977,1.000001,95.000000,2216.000000,2008584.875000,37518.875000,52040409.375000,47706.000000,53883.250000,0.000041,2008935.256811,0.018679,0.005832,0.005832,2827.637268,2828.922314,350.973712,1.850475,352.824187,0.124639,16.505049,14.653181,0.996994,0.057554,0.003574,0.379120,0.001330,11419.408410,709.195858,0.063187,0.000222,0.034926,0.099093,6929.822976,0.016515,420028.793786,17444.262961,0.041531,2776.338480,66849.605816,66907.233190,155566.219921,6460.838134,420390.877541,155700.325015, 
4.857606,49.050000,49.265775,1.000001,95.000000,2216.000000,2008505.500000,37519.500000,52042182.250000,47711.250000,53880.875000,0.000041,2008855.907329,0.018680,0.005833,0.005833,2827.748959,2829.034091,351.054574,1.850475,352.905048,0.124662,16.508671,14.656779,0.996994,0.057404,0.003724,0.379176,0.001386,11389.735717,738.868551,0.063196,0.000231,0.034933,0.099089,6931.137495,0.016515,420125.057734,17448.546920,0.041532,2777.020292,66864.926687,66922.569157,155601.873235,6462.424785,420487.236340,155736.013459, 
4.999600,49.825000,49.975749,1.000001,95.000000,2216.000000,2008465.500000,37329.250000,52043599.750000,47717.250000,53887.250000,0.000041,2008812.369933,0.018586,0.005738,0.005738,2827.810245,2829.096981,351.092738,1.850475,352.943212,0.124673,16.242065,14.390155,0.996994,0.057285,0.003843,0.379220,0.001430,11366.009963,762.594305,0.063203,0.000238,0.034936,0.099087,6931.733053,0.016514,420170.491028,17131.136835,0.040772,2726.502948,66872.157615,66927.716847,155618.700381,6344.865494,420519.580258,155747.992688, 
5.120261,50.462500,50.579052,1.000001,95.000000,2216.000000,2008288.875000,37413.625000,52044846.625000,47714.625000,53890.375000,0.000041,2008637.345263,0.018630,0.005782,0.005782,2828.056649,2829.342901,351.316904,1.850475,353.167379,0.124742,16.366992,14.515066,0.996994,0.057180,0.003949,0.379259,0.001469,11345.139360,783.464908,0.063210,0.000245,0.034955,0.099078,6935.533159,0.016513,420437.355965,17279.840311,0.041100,2750.169823,66914.630455,66971.122157,155717.539246,6399.940856,420792.304079,155849.001511, 
5.241256,51.050000,51.184026,1.000001,95.000000,2216.000000,2008374.750000,37365.750000,52046421.750000,47715.875000,53888.125000,0.000041,2008722.314236,0.018605,0.005757,0.005757,2827.937023,2829.223566,351.170082,1.850475,353.020557,0.124695,16.296595,14.444648,0.996994,0.057047,0.004082,0.379309,0.001519,11318.773429,809.830839,0.063218,0.000253,0.034942,0.099082,6932.942073,0.016514,420262.567475,17196.009318,0.040917,2736.827716,66886.812025,66942.780408,155652.802768,6368.892340,420614.227478,155783.047214, 
5.366256,51.712500,51.809025,1.000001,95.000000,2216.000000,2008313.250000,37275.000000,52047913.250000,47717.125000,53890.875000,0.000041,2008659.138767,0.018560,0.005713,0.005713,2828.025966,2829.313316,351.233798,1.850475,353.084272,0.124713,16.170855,14.318889,0.996994,0.056921,0.004207,0.379355,0.001566,11293.806292,834.797976,0.063226,0.000261,0.034947,0.099079,6933.973559,0.016513,420338.419411,17046.296167,0.040554,2713.000147,66898.884226,66953.872782,155680.896078,6313.443025,420683.922971,155808.860360, 
5.506911,52.325000,52.512301,1.000001,95.000000,2216.000000,2008086.125000,37331.125000,52049570.125000,47721.500000,53893.625000,0.000041,2008433.095304,0.018590,0.005743,0.005743,2828.344252,2829.631410,351.522962,1.850475,353.373437,0.124802,16.257714,14.405727,0.996994,0.056781,0.004347,0.379407,0.001618,11266.069700,862.534569,0.063235,0.000270,0.034972,0.099068,6938.872653,0.016511,420682.663401,17149.674488,0.040766,2729.453305,66953.672315,67009.284072,155808.393852,6351.731292,421032.082651,155937.808389, 
5.628911,52.950000,53.122303,1.000001,95.000000,2216.000000,2008058.500000,37333.750000,52051188.250000,47722.625000,53889.125000,0.000041,2008405.523870,0.018592,0.005744,0.005744,2828.383080,2829.670248,351.533541,1.850475,353.384015,0.124804,16.262361,14.410352,0.996994,0.056644,0.004484,0.379458,0.001668,11238.980634,889.623634,0.063243,0.000278,0.034972,0.099067,6938.985186,0.016511,420695.256331,17155.181105,0.040778,2730.329710,66955.676541,67011.322337,155813.057900,6353.770780,421044.889457,155942.551651, 
5.753566,53.612500,53.745579,1.000001,95.000000,2216.000000,2007937.125000,37250.625000,52052944.375000,47724.375000,53894.250000,0.000041,2008282.626280,0.018552,0.005704,0.005704,2828.556164,2829.844145,351.676759,1.850475,353.527234,0.124847,16.149373,14.297341,0.996994,0.056496,0.004632,0.379513,0.001723,11209.580011,919.024257,0.063252,0.000287,0.034985,0.099061,6941.371097,0.016510,420865.754667,17020.643703,0.040442,2708.917434,66982.812172,67037.566783,155876.205432,6303.942112,421209.788304,156003.625298, 
5.878061,54.300000,54.368050,1.000001,95.000000,2216.000000,2007730.625000,37251.875000,52054496.875000,47726.375000,53892.250000,0.000041,2008076.184997,0.018554,0.005707,0.005707,2828.846955,2830.135165,351.940650,1.850475,353.791125,0.124927,16.158197,14.306145,0.996994,0.056365,0.004763,0.379562,0.001772,11183.587305,945.016963,0.063260,0.000295,0.035007,0.099051,6945.838650,0.016508,421179.910315,17031.125388,0.040437,2710.585645,67032.811557,67087.592741,155992.559376,6307.824218,421524.110917,156120.041081, 
5.999227,54.937500,54.973881,1.000001,95.000000,2216.000000,2007501.000000,37282.250000,52056162.000000,47727.125000,53896.625000,0.000041,2007847.163299,0.018571,0.005724,0.005724,2829.169622,2830.457853,352.234232,1.850475,354.084707,0.125016,16.208882,14.356809,0.996994,0.056225,0.004903,0.379614,0.001824,11155.707803,972.896465,0.063269,0.000304,0.035032,0.099039,6950.810434,0.016507,421529.413240,17091.438818,0.040546,2720.184818,67088.436631,67143.560637,156122.004904,6330.162525,421875.767860,156250.284393, 
6.136720,55.700000,55.661349,1.000001,95.000000,2216.000000,2007594.125000,37214.625000,52057949.375000,47729.000000,53899.750000,0.000041,2007939.017761,0.018537,0.005689,0.005689,2829.040200,2830.328869,352.073998,1.850475,353.924473,0.124965,16.110351,14.258254,0.996994,0.056074,0.005054,0.379670,0.001880,11125.780096,1002.824172,0.063278,0.000313,0.035018,0.099044,6947.981385,0.016507,421338.657895,16974.111794,0.040286,2701.511657,67058.076999,67112.471687,156051.354776,6286.708072,421680.430075,156177.937065, 
6.261714,56.325000,56.286318,1.000001,95.000000,2216.000000,2007385.250000,37033.000000,52059635.750000,47730.375000,53902.375000,0.000041,2007726.820314,0.018448,0.005601,0.005601,2829.339203,2830.629565,352.345200,1.850475,354.195675,0.125048,15.861372,14.009253,0.996994,0.055932,0.005197,0.379723,0.001933,11097.542244,1031.062024,0.063287,0.000322,0.035041,0.099033,6952.567270,0.016506,421661.518192,16677.681782,0.039552,2654.333392,67109.461770,67161.933749,156170.932664,6176.919179,421991.209616,156293.040599, 
6.382872,56.937500,56.892109,1.000001,95.000000,2216.000000,2007076.375000,37044.375000,52061445.625000,47736.125000,53901.500000,0.000041,2007418.207749,0.018457,0.005609,0.005609,2829.774174,2831.064805,352.748778,1.850475,354.599253,0.125171,15.887898,14.035755,0.996994,0.055779,0.005349,0.379780,0.001990,11067.235035,1061.369233,0.063297,0.000332,0.035075,0.099018,6959.419771,0.016503,422141.967391,16709.232717,0.039582,2659.354875,67185.927575,67238.538298,156348.876812,6188.604710,422472.530576,156471.307621, 
6.503040,57.450000,57.492947,1.000001,95.000000,2216.000000,2007103.500000,37058.750000,52062821.750000,47736.250000,53905.625000,0.000041,2007445.593450,0.018464,0.005616,0.005616,2829.735570,2831.026056,352.685947,1.850475,354.536422,0.125151,15.907254,14.055093,0.996994,0.055663,0.005465,0.379823,0.002033,11044.190214,1084.414054,0.063304,0.000339,0.035070,0.099020,6958.281825,0.016503,422067.168989,16732.253484,0.039644,2663.018742,67174.023048,67226.788123,156321.173699,6197.130920,422398.701992,156443.963701, 
6.624030,58.137500,58.097898,1.000001,95.000000,2216.000000,2007010.000000,37040.250000,52064559.500000,47738.375000,53905.375000,0.000041,2007351.767932,0.018455,0.005608,0.005608,2829.867835,2831.158576,352.788050,1.850475,354.638525,0.125181,15.884334,14.032150,0.996994,0.055516,0.005612,0.379878,0.002088,11015.088374,1113.515894,0.063313,0.000348,0.035078,0.099015,6959.960165,0.016502,422188.720518,16704.940286,0.039567,2658.671714,67193.368560,67245.946448,156366.192785,6187.014921,422519.077395,156488.547183, 
6.761524,58.925000,58.785370,1.000001,95.000000,2216.000000,2006957.125000,36950.625000,52066935.375000,47740.250000,53906.125000,0.000041,2007297.250104,0.018411,0.005564,0.005564,2829.944693,2831.236205,352.824079,1.850475,354.674554,0.125190,15.759690,13.907476,0.996994,0.055316,0.005813,0.379952,0.002162,10975.297809,1153.306459,0.063325,0.000360,0.035081,0.099012,6960.476516,0.016502,422231.611760,16556.518730,0.039212,2635.049709,67200.194908,67251.837764,156382.078430,6132.043974,422556.093651,156502.256908, 
6.903516,59.575000,59.495326,1.000001,95.000000,2216.000000,2006674.500000,37140.750000,52069022.750000,47738.750000,53906.375000,0.000041,2007018.182344,0.018509,0.005661,0.005661,2830.338186,2831.628514,353.179825,1.850475,355.030300,0.125298,16.037549,14.185307,0.996994,0.055139,0.005989,0.380018,0.002228,10940.336928,1188.267340,0.063336,0.000371,0.035111,0.098998,6966.493347,0.016500,422655.119315,16887.270263,0.039955,2687.690409,67267.598175,67321.270368,156538.933079,6254.544542,422992.351916,156663.834043, 
7.024683,60.162500,60.101164,1.000001,95.000000,2216.000000,2006734.250000,37102.500000,52071008.250000,47738.125000,53909.750000,0.000041,2007077.214665,0.018489,0.005641,0.005641,2830.254939,2831.545505,353.062026,1.850475,354.912501,0.125260,15.981538,14.129270,0.996994,0.054972,0.006156,0.380080,0.002290,10907.080552,1221.523716,0.063347,0.000382,0.035101,0.099001,6964.385886,0.016500,422514.881976,16820.559129,0.039811,2677.073010,67245.278727,67298.545534,156486.993325,6229.836714,422849.567460,156610.950911, 
7.149173,60.837500,60.723612,1.000001,95.000000,2216.000000,2006493.375000,36919.125000,52072809.125000,47746.375000,53911.750000,0.000041,2006832.998959,0.018400,0.005552,0.005552,2830.599359,2831.891659,353.376615,1.850475,355.227090,0.125356,15.730928,13.878636,0.996994,0.054820,0.006309,0.380137,0.002347,10876.915080,1251.689188,0.063356,0.000391,0.035127,0.098989,6969.707529,0.016498,422889.392826,16522.186077,0.039070,2629.585502,67304.883933,67356.232979,156625.701047,6119.328177,423212.028654,156745.195798, 
7.273838,61.462500,61.346936,1.000001,95.000000,2216.000000,2006445.750000,37059.750000,52075284.250000,47749.750000,53915.000000,0.000041,2006787.974043,0.018470,0.005623,0.005623,2830.662867,2831.954109,353.395667,1.850475,355.246141,0.125360,15.931027,14.078702,0.996994,0.054611,0.006517,0.380214,0.002424,10835.453295,1293.150974,0.063369,0.000404,0.035128,0.098987,6969.927724,0.016498,422912.073198,16760.360095,0.039631,2667.492044,67308.493623,67361.330358,156634.101184,6207.540776,423244.056458,156757.057948, 
7.395328,62.087500,61.954386,1.000001,95.000000,2216.000000,2006385.875000,36949.625000,52077174.125000,47750.375000,53920.250000,0.000041,2006726.078514,0.018416,0.005568,0.005568,2830.750176,2832.042361,353.450770,1.850475,355.301245,0.125376,15.777616,13.925267,0.996994,0.054451,0.006677,0.380273,0.002484,10803.793451,1324.810817,0.063379,0.000414,0.035133,0.098984,6970.791761,0.016497,422977.672291,16577.699152,0.039193,2638.420675,67318.934035,67370.617804,156658.397145,6139.888575,423302.411245,156778.670831, 
7.520824,62.775000,62.581866,1.000001,95.000000,2216.000000,2006163.000000,36921.500000,52079683.500000,47755.375000,53919.125000,0.000041,2006502.723579,0.018404,0.005557,0.005556,2831.065283,2832.357949,353.722327,1.850475,355.572802,0.125458,15.745457,13.893075,0.996994,0.054239,0.006889,0.380352,0.002562,10761.753107,1366.851161,0.063392,0.000427,0.035156,0.098973,6975.342750,0.016496,423300.954202,16539.374943,0.039072,2632.321193,67370.385908,67421.791821,156778.131186,6125.694423,423623.947330,156897.758270, 
7.661987,63.375000,63.287681,1.000001,95.000000,2216.000000,2006181.875000,36857.875000,52081790.125000,47750.000000,53917.375000,0.000041,2006520.425644,0.018372,0.005525,0.005525,2831.040306,2832.333451,353.660850,1.850475,355.511324,0.125437,15.654989,13.802580,0.996994,0.054061,0.007067,0.380418,0.002628,10726.458026,1402.146243,0.063403,0.000438,0.035150,0.098974,6974.197025,0.016496,423227.767148,16431.642624,0.038825,2615.175075,67358.737836,67409.485264,156751.024870,6085.793564,423546.622893,156869.119590, 
7.782477,63.987500,63.890131,1.000001,95.000000,2216.000000,2006025.500000,36966.000000,52084681.500000,47756.250000,53918.875000,0.000041,2006366.066252,0.018427,0.005580,0.005580,2831.258112,2832.550587,353.827212,1.850475,355.677687,0.125486,15.812947,13.960500,0.996994,0.053817,0.007311,0.380509,0.002719,10678.011816,1450.592452,0.063418,0.000453,0.035164,0.098966,6976.926087,0.016494,423425.817357,16619.642628,0.039250,2645.096181,67390.258481,67442.149076,156824.376799,6155.423196,423751.855837,156945.131792, 
7.903976,64.625000,64.497628,1.000001,95.000000,2216.000000,2005933.500000,37057.500000,52089218.500000,47758.250000,53929.625000,0.000041,2006275.769860,0.018474,0.005626,0.005626,2831.385538,2832.677394,353.874296,1.850475,355.724771,0.125497,15.945283,14.092776,0.996994,0.053434,0.007694,0.380651,0.002861,10601.985067,1526.619201,0.063442,0.000477,0.035167,0.098962,6977.537525,0.016494,423481.870245,16777.113859,0.039617,2670.158486,67399.179568,67452.050768,156845.137128,6213.745874,423814.070054,156968.174094, 
8.024633,65.337500,65.100913,1.000001,95.000000,2216.000000,2006903.625000,37329.625000,52097315.375000,47770.375000,53933.625000,0.000041,2007250.771812,0.018601,0.005753,0.005753,2830.010221,2831.298757,352.353236,1.850475,354.203711,0.125021,16.296200,14.443587,0.996994,0.052750,0.008378,0.380905,0.003116,10466.282839,1662.321429,0.063484,0.000519,0.035033,0.099010,6951.082759,0.016502,421671.084134,17194.746550,0.040778,2736.626741,67110.984236,67166.757634,156174.475605,6368.424648,422021.519005,156304.266298, 
8.165298,66.000000,65.804237,1.000001,95.000000,2216.000000,2008568.375000,37497.375000,52106740.125000,47772.750000,53949.625000,0.000041,2008918.358267,0.018669,0.005821,0.005821,2827.661053,2828.946296,349.834752,1.850475,351.685227,0.124235,16.475337,14.622600,0.996994,0.051954,0.009174,0.381201,0.003411,10308.289367,1820.314901,0.063534,0.000569,0.034813,0.099092,6907.394142,0.016515,418672.889486,17407.856824,0.041579,2770.544267,66633.807115,66691.379999,155064.033143,6447.354379,419034.630872,155198.011434, 
8.286291,66.650000,66.409200,1.000001,95.000000,2216.000000,2012492.000000,37498.500000,52114481.250000,47776.500000,53961.875000,0.000041,2012841.322004,0.018633,0.005785,0.005785,2822.150032,2823.430763,344.182662,1.850475,346.033137,0.122477,16.341998,14.489159,0.996994,0.051300,0.009829,0.381444,0.003654,10178.490419,1950.113849,0.063574,0.000609,0.034321,0.099286,6809.650268,0.016548,411944.210442,17248.998321,0.041872,2745.261172,65562.905433,65620.355285,152571.929793,6388.517897,412305.178793,152705.621775, 
8.412282,67.312500,67.039159,1.000001,95.000000,2216.000000,2018031.750000,37160.500000,52114484.250000,47766.500000,53974.625000,0.000041,2018373.861991,0.018414,0.005567,0.005567,2814.414271,2815.691357,336.443204,1.850475,338.293678,0.120067,15.681463,13.828623,0.996994,0.051299,0.009829,0.381444,0.003654,10178.440112,1950.164156,0.063574,0.000609,0.033645,0.099559,6675.630853,0.016593,402730.569494,16462.646523,0.040878,2620.109495,64096.510094,64150.039595,149159.470183,6097.276490,403066.905533,149284.039086, 
8.537280,67.937500,67.664146,1.000001,95.000000,2216.000000,2024733.500000,36544.500000,52103951.250000,47741.875000,53970.375000,0.000041,2025063.269753,0.018049,0.005202,0.005202,2805.117393,2806.391435,327.329046,1.850475,329.179521,0.117219,14.604617,12.751916,0.996994,0.052189,0.008939,0.381114,0.003324,10355.045238,1773.559031,0.063519,0.000554,0.032847,0.099889,6517.290748,0.016648,391880.382058,15180.852105,0.038738,2416.105739,62369.650498,62416.431092,145140.882244,5622.537817,392174.313427,145249.745714, 
8.662273,68.512500,68.289110,1.000001,95.000000,2216.000000,2029719.125000,35649.625000,52095659.625000,47731.750000,53967.500000,0.000041,2030032.172689,0.017564,0.004717,0.004717,2798.251317,2799.525779,320.609397,1.850475,322.459872,0.115108,13.210248,11.357656,0.996994,0.052890,0.008238,0.380853,0.003064,10494.035267,1634.569002,0.063476,0.000511,0.032255,0.100135,6399.897790,0.016689,383880.800175,13521.019002,0.035222,2151.935305,61096.478508,61134.364408,142178.074139,5007.784816,384118.844497,142266.238703, 
8.787434,69.075000,68.914915,1.000001,95.000000,2216.000000,2033810.375000,35516.875000,52083086.875000,47710.500000,53965.875000,0.000041,2034120.470834,0.017463,0.004616,0.004616,2792.627222,2793.897816,315.202446,1.850475,317.052921,0.113405,12.902552,11.050126,0.996994,0.053952,0.007176,0.380459,0.002669,10704.730885,1423.873383,0.063410,0.000445,0.031778,0.100336,6305.252656,0.016723,377443.953148,13154.911658,0.034853,2093.667558,60072.023297,60108.497127,139794.056722,4872.189503,377673.125161,139878.935245, 
8.912431,69.787500,69.539904,1.000001,95.000000,2216.000000,2036486.875000,34781.625000,52068283.875000,47690.625000,53958.625000,0.000041,2036783.875006,0.017079,0.004232,0.004232,2788.975438,2790.247416,311.811671,1.850475,313.662146,0.112339,11.814060,9.961828,0.996994,0.055202,0.005926,0.379995,0.002205,10952.712365,1175.891903,0.063332,0.000367,0.031480,0.100468,6245.975445,0.016745,373407.316727,11859.318683,0.031760,1887.467695,59429.573166,59459.538352,138299.006195,4392.340253,373595.593691,138368.738404, 
9.032588,70.350000,70.140689,1.000001,95.000000,2216.000000,2037058.250000,34227.000000,52066897.000000,47691.375000,53952.125000,0.000041,2037345.773653,0.016802,0.003955,0.003955,2788.206241,2789.480677,311.069223,1.850475,312.919698,0.112104,11.037813,9.185599,0.996994,0.055319,0.005809,0.379951,0.002161,10975.940524,1152.663745,0.063325,0.000360,0.031414,0.100496,6232.902651,0.016749,372523.450263,10935.236967,0.029354,1740.395638,59288.901560,59314.440276,137971.648246,4050.087765,372683.914871,138031.079582, 
9.157583,70.950000,70.765662,1.000001,95.000000,2216.000000,2038293.625000,34147.375000,52069312.625000,47684.750000,53961.875000,0.000041,2038579.639096,0.016753,0.003906,0.003906,2786.518658,2787.792079,309.338312,1.850475,311.188787,0.111551,10.893808,9.041562,0.996994,0.055115,0.006013,0.380027,0.002237,10935.481739,1193.122529,0.063338,0.000373,0.031259,0.100557,6202.177395,0.016759,370462.841422,10763.764360,0.029055,1713.104947,58960.945737,58985.827542,137208.459786,3986.579393,370619.178535,137266.362420, 
9.278748,71.612500,71.371490,1.000001,95.000000,2216.000000,2038939.250000,33909.000000,52064791.250000,47687.875000,53955.375000,0.000041,2039221.195818,0.016631,0.003784,0.003784,2785.641995,2786.915919,308.541337,1.850475,310.391812,0.111301,10.549708,8.697522,0.996994,0.055496,0.005632,0.379885,0.002095,11011.207192,1117.397077,0.063314,0.000349,0.031189,0.100589,6188.236784,0.016765,369514.061478,10354.192501,0.028021,1647.919613,58809.942839,58833.026573,136857.059807,3834.886112,369659.100973,136910.778138, 
9.404240,72.362500,71.998945,1.000001,95.000000,2216.000000,2038792.375000,33907.625000,52069125.875000,47686.000000,53953.750000,0.000041,2039074.318261,0.016631,0.003784,0.003784,2785.842649,2787.116753,308.666257,1.850475,310.516732,0.111338,10.551929,8.699685,0.996994,0.055131,0.005998,0.380021,0.002231,10938.609666,1189.994602,0.063337,0.000372,0.031199,0.100581,6190.281510,0.016764,369662.776234,10356.768289,0.028017,1648.329562,58833.611509,58856.697440,136912.139346,3835.840107,369807.829531,136965.862789, 
9.545736,73.062500,72.706429,1.000001,95.000000,2216.000000,2038415.000000,33835.250000,52070936.000000,47686.500000,53962.750000,0.000041,2038695.792993,0.016599,0.003752,0.003752,2786.359897,2787.634819,309.152606,1.850475,311.003081,0.111491,10.463479,8.611212,0.996994,0.054978,0.006150,0.380078,0.002288,10908.290743,1220.313526,0.063346,0.000381,0.031242,0.100563,6198.825614,0.016760,370241.763075,10251.443112,0.027689,1631.566553,58925.760054,58948.343550,137126.578917,3796.830782,370383.659481,137179.133141, 
9.670729,73.700000,73.331391,1.000001,95.000000,2216.000000,2038163.375000,33657.875000,52072204.375000,47689.375000,53957.250000,0.000041,2038441.266198,0.016514,0.003667,0.003667,2786.707812,2787.983934,309.479491,1.850475,311.329966,0.111594,10.227826,8.375542,0.996994,0.054871,0.006257,0.380118,0.002328,10887.045075,1241.559193,0.063353,0.000388,0.031271,0.100550,6204.564464,0.016758,370630.911696,9970.883232,0.026902,1586.914096,58987.694931,59009.037017,137270.708035,3692.919716,370765.008080,137320.373363, 
9.795388,74.162500,73.954687,1.000001,95.000000,2216.000000,2038096.500000,33667.500000,52073761.750000,47691.875000,53956.500000,0.000041,2038374.559267,0.016519,0.003672,0.003672,2786.799008,2788.075161,309.543416,1.850475,311.393891,0.111614,10.242841,8.390537,0.996994,0.054739,0.006389,0.380166,0.002377,10860.957605,1267.646663,0.063361,0.000396,0.031276,0.100547,6205.635513,0.016758,370707.012656,9988.734407,0.026945,1589.755197,58999.806766,59021.220929,137298.893576,3699.531262,370841.561920,137348.726637, 
9.915553,74.800000,74.555514,1.000001,95.000000,2216.000000,2037736.250000,33602.750000,52075570.750000,47694.625000,53965.000000,0.000041,2038013.289793,0.016490,0.003643,0.003643,2787.293012,2788.569915,310.006448,1.850475,311.856922,0.111760,10.164179,8.311851,0.996994,0.054586,0.006542,0.380223,0.002433,10830.653848,1297.950421,0.063371,0.000406,0.031317,0.100529,6213.761154,0.016755,371258.241066,9895.060439,0.026653,1574.846534,59087.537422,59108.520707,137503.052247,3664.837200,371390.083040,137551.882607, 
10.036544,75.437500,75.160468,1.000001,95.000000,2216.000000,2037422.625000,33606.625000,52077221.375000,47694.500000,53959.375000,0.000041,2037699.771337,0.016495,0.003648,0.003648,2787.721862,2788.999116,310.406695,1.850475,312.257170,0.111886,10.178130,8.325781,0.996994,0.054447,0.006681,0.380275,0.002485,10803.001883,1325.602386,0.063379,0.000414,0.031353,0.100514,6220.779272,0.016752,371734.726361,9911.643799,0.026663,1577.485855,59163.372352,59184.399040,137679.528282,3670.979185,371866.841041,137728.459645, 
10.156710,76.087500,75.761296,1.000001,95.000000,2216.000000,2037217.250000,33726.500000,52079129.750000,47702.500000,53963.875000,0.000041,2037496.405027,0.016555,0.003708,0.003708,2788.000110,2789.276999,310.651094,1.850475,312.501569,0.111962,10.347946,8.495571,0.996994,0.054286,0.006842,0.380335,0.002545,10771.030491,1357.573777,0.063389,0.000424,0.031374,0.100503,6225.028360,0.016751,372025.677528,10113.775286,0.027186,1609.656055,59209.678632,59231.554397,137787.287973,3745.842699,372163.127124,137838.195231, 
10.278699,76.750000,76.371243,1.000001,95.000000,2216.000000,2037007.875000,33475.625000,52080390.875000,47702.625000,53968.250000,0.000041,2037282.921020,0.016434,0.003587,0.003587,2788.292260,2789.570656,310.922618,1.850475,312.773093,0.112048,10.010153,8.157762,0.996994,0.054180,0.006949,0.380374,0.002585,10749.901733,1378.702535,0.063396,0.000431,0.031398,0.100493,6229.781675,0.016749,372348.920439,9711.621510,0.026082,1545.651344,59261.124298,59281.277746,137907.007570,3596.896855,372475.548384,137953.906809, 
10.403193,77.375000,76.993715,1.000001,95.000000,2216.000000,2036746.875000,33539.625000,52081924.125000,47701.250000,53966.500000,0.000041,2037023.009018,0.016467,0.003620,0.003620,2788.648030,2789.926417,311.251463,1.850475,313.101938,0.112151,10.104992,8.252581,0.996994,0.054050,0.007078,0.380422,0.002633,10724.212880,1404.391388,0.063404,0.000439,0.031427,0.100480,6235.536869,0.016747,372740.402579,9824.500941,0.026357,1563.616650,59323.430567,59344.033493,138052.000955,3638.704052,372869.854686,138099.946180, 
10.523357,77.987500,77.594534,1.000001,95.000000,2216.000000,2036625.875000,33675.375000,52083557.875000,47710.750000,53965.375000,0.000041,2036904.265203,0.016535,0.003688,0.003688,2788.810597,2790.088445,311.384803,1.850475,313.235278,0.112193,10.294319,8.441887,0.996994,0.053912,0.007216,0.380474,0.002684,10696.839064,1431.765204,0.063412,0.000447,0.031439,0.100474,6237.830356,0.016746,372899.140731,10049.865023,0.026951,1599.484429,59348.694508,59370.244149,138110.792863,3722.172231,373034.541223,138160.941194, 
10.645350,78.612500,78.204499,1.000001,95.000000,2216.000000,2036529.875000,33382.375000,52084847.875000,47707.250000,53967.250000,0.000041,2036803.455105,0.016392,0.003545,0.003545,2788.948628,2790.228048,311.501750,1.850475,313.352224,0.112229,9.895491,8.043041,0.996994,0.053803,0.007325,0.380514,0.002724,10675.224021,1453.380247,0.063419,0.000454,0.031449,0.100469,6239.847239,0.016745,373038.362345,9575.048750,0.025668,1523.915132,59370.852299,59390.406801,138162.356424,3546.314352,373161.227005,138207.861854, 
10.769850,79.200000,78.826996,1.000001,95.000000,2216.000000,2036166.000000,33479.250000,52086533.250000,47707.750000,53967.875000,0.000041,2036441.219318,0.016442,0.003595,0.003595,2789.444717,2790.724092,311.968185,1.850475,313.818660,0.112376,10.038230,8.185758,0.996994,0.053661,0.007467,0.380567,0.002777,10646.983035,1481.621233,0.063428,0.000463,0.031490,0.100451,6248.025437,0.016742,373593.642898,9744.949815,0.026084,1550.955705,59459.227874,59479.452275,138368.015888,3609.240672,373720.716660,138415.080244, 
10.895341,79.787500,79.454453,1.000001,95.000000,2216.000000,2036057.500000,33408.750000,52088146.250000,47711.125000,53969.250000,0.000041,2036331.576115,0.016409,0.003562,0.003562,2789.594910,2790.874761,312.090510,1.850475,313.940985,0.112414,9.944561,8.092069,0.996994,0.053525,0.007604,0.380618,0.002828,10619.953633,1508.650635,0.063436,0.000471,0.031501,0.100446,6250.123668,0.016741,373739.267818,9633.414905,0.025776,1533.204387,59482.404781,59502.161257,138421.951044,3567.931446,373863.401515,138467.926487,
