Repository: HiroshanGunawardane/LMPA_Composite

# DMA Composite Material Analysis

MATLAB and Python scripts for processing dynamic mechanical analysis (DMA) data from composite elastomer samples, extracting Young’s modulus, comparing materials across filler concentrations, and fitting simple composite-modulus models.

This repository contains two main analysis pipelines:

1. **MEMS/CERR/Ecoflex pipeline** based on exported `.txt` files in `ss0`, `ss80`, and `ts`
2. **FM/Ecoflex pipeline** based on raw `.csv` files in `DMA_FM`

It also includes downstream scripts for:

- pooled material comparison plots
- statistical testing
- Guth and Tsai model fitting
- thesis/paper-ready summary figures

---

File: DMA_FM/20240823_fm10v_eco50_ts30-80_s3_t1_gyan.csv
Time,Sample Temperature,Program Temperature,Frequency,Raw Dynamic Force,Raw Static Force,In-Phase Angle,Out-Of-Phase Angle,Zero Displacement,Min Displacement,Max Displacement,Spring Stiffness,C*,Measured Tan Delta,Corrected Total Tan Delta,Corrected Total Delta,Stiffness*,Total Stiffness',Stiffness Less Spring,Inertia,Sample Stiffness',Ratio of Sample to Total Stiffness,Total Stiffness'',Sample Stiffness'',Total Applied Static Force,Static Force,Static Force Corrected,Static Displacement,Static Displacement Corrected,Static Stress,Static Stress Corrected,Static Strain,Static Strain Corrected,Dynamic Force,Displacement Amplitude,Dynamic Stress,Dynamic Strain,Storage Modulus,Loss Modulus,Tan Delta,Loss Viscosity,Storage Viscosity,Complex Viscosity,Shear Storage Modulus,Shear Loss Modulus,Complex Modulus,Shear Complex Modulus, 
0.000000,31.225000,30.000000,1.000001,95.000000,2216.000000,2016321.125000,40764.875000,51894203.375000,47557.250000,53750.875000,0.000041,2016733.163846,0.020217,0.007369,0.007369,2816.703916,2817.950217,342.519400,1.850475,344.369874,0.122126,20.776142,18.926156,0.996994,0.069863,0.000228,0.374533,0.000085,15878.010850,51.843001,0.062422,0.000014,0.034222,0.099477,7777.739675,0.016579,469595.283198,25808.394048,0.054959,4107.530232,74738.351369,74851.138735,173924.178962,9558.664462,470303.947682,174186.647290, 
0.155155,31.450000,30.000000,1.000001,95.000000,2216.000000,2016258.000000,40650.500000,51895827.000000,47556.500000,53755.250000,0.000041,2016667.743014,0.020161,0.007313,0.007313,2816.795290,2818.042836,342.584404,1.850475,344.434879,0.122145,20.618734,18.768726,0.996994,0.069727,0.000365,0.374584,0.000136,15847.001662,82.852190,0.062431,0.000023,0.034227,0.099474,7778.952329,0.016579,469683.926155,25593.717583,0.054491,4073.363439,74752.459322,74863.358624,173957.009687,9479.154660,470380.727569,174215.084285, 
0.276146,31.612500,30.000000,1.000001,95.000000,2216.000000,2016276.750000,40712.750000,51896951.750000,47557.875000,53756.125000,0.000041,2016687.744943,0.020192,0.007344,0.007344,2816.767353,2818.014238,342.536673,1.850475,344.387148,0.122129,20.705009,18.854987,0.996994,0.069632,0.000459,0.374619,0.000171,15825.519593,104.334259,0.062437,0.000029,0.034223,0.099474,7777.953208,0.016579,469618.837787,25711.345831,0.054749,4092.084541,74742.100195,74854.035946,173932.902884,9522.720678,470322.151412,174193.389412, 
0.396644,31.725000,30.000000,1.000001,95.000000,2216.000000,2016201.375000,40584.625000,51898063.125000,47559.625000,53757.750000,0.000041,2016609.802698,0.020129,0.007281,0.007281,2816.876221,2818.124502,342.628026,1.850475,344.478501,0.122157,20.528840,18.678805,0.996994,0.069539,0.000552,0.374654,0.000206,15804.292363,125.561488,0.062442,0.000034,0.034231,0.099471,7779.712201,0.016578,469743.409952,25471.097199,0.054223,4053.847814,74761.926455,74871.752546,173979.040723,9433.739703,470433.468182,174234.617845, 
0.534634,31.900000,30.000000,1.000001,95.000000,2216.000000,2016279.000000,40737.000000,51899110.000000,47559.500000,53759.375000,0.000041,2016690.484187,0.020204,0.007356,0.007356,2816.763527,2818.010160,342.495868,1.850475,344.346343,0.122115,20.738812,18.888762,0.996994,0.069451,0.000640,0.374687,0.000239,15784.296524,145.557328,0.062448,0.000040,0.034219,0.099475,7777.042888,0.016579,469563.195175,25757.403329,0.054854,4099.414814,74733.244405,74845.594534,173912.294509,9539.779011,470269.112413,174173.745338, 
0.655296,32.075000,30.000000,1.000001,95.000000,2216.000000,2016355.750000,40648.000000,51899906.000000,47562.750000,53756.750000,0.000041,2016765.422765,0.020159,0.007311,0.007311,2816.658862,2817.906329,342.378488,1.850475,344.228963,0.122078,20.611486,18.761426,0.996994,0.069384,0.000707,0.374712,0.000264,15769.092160,160.761691,0.062452,0.000044,0.034209,0.099478,7774.678141,0.016580,469403.131490,25583.763223,0.054503,4071.779154,74707.769499,74818.648805,173853.011663,9475.467860,470099.807268,174111.039729, 
0.776290,32.100000,30.000000,1.000001,95.000000,2216.000000,2016251.625000,40534.125000,51900647.625000,47563.250000,53754.125000,0.000041,2016659.026857,0.020104,0.007256,0.007255,2816.807465,2818.056206,342.515741,1.850475,344.366216,0.122120,20.456338,18.606269,0.996994,0.069322,0.000770,0.374735,0.000287,15754.926130,174.927722,0.062456,0.000048,0.034220,0.099473,7777.364706,0.016579,469590.293872,25372.185540,0.054030,4038.105547,74737.557293,74846.568168,173922.331064,9397.105756,470275.229943,174176.011090, 
0.896956,32.212500,30.000000,1.000001,95.000000,2216.000000,2016118.375000,40494.625000,51901464.125000,47566.000000,53759.875000,0.000041,2016525.010176,0.020085,0.007237,0.007237,2816.994668,2818.243953,342.689586,1.850475,344.540061,0.122173,20.406225,18.556146,0.996994,0.069253,0.000838,0.374761,0.000313,15739.329572,190.524280,0.062460,0.000052,0.034235,0.099467,7780.772901,0.016578,469827.356233,25303.835027,0.053858,4027.227233,74775.286910,74883.657040,174010.131938,9371.790751,470508.266380,174262.320881, 
1.038444,32.325000,30.000000,1.000001,95.000000,2216.000000,2016286.625000,40613.625000,51902243.875000,47563.375000,53757.625000,0.000041,2016695.619247,0.020143,0.007295,0.007295,2816.756355,2818.004247,342.436603,1.850475,344.287078,0.122094,20.566101,18.716012,0.996994,0.069188,0.000904,0.374785,0.000337,15724.434694,205.419158,0.062464,0.000056,0.034213,0.099475,7775.720685,0.016579,469482.378636,25521.834750,0.054362,4061.922939,74720.382064,74830.707024,173882.362458,9452.531389,470175.571355,174139.100502, 
1.159110,32.400000,30.603328,1.000001,95.000000,2216.000000,2016180.250000,40554.250000,51902999.500000,47565.625000,53758.625000,0.000041,2016588.070897,0.020114,0.007266,0.007266,2816.906577,2818.155190,342.574677,1.850475,344.425152,0.122136,20.487196,18.637098,0.996994,0.069124,0.000967,0.374809,0.000361,15710.000369,219.853483,0.062468,0.000060,0.034225,0.099470,7778.422728,0.016578,469670.662001,25414.224087,0.054111,4044.796184,74750.348268,74859.701725,173952.097037,9412.675588,470357.750580,174206.574289, 
1.282942,32.562500,31.222491,1.000001,95.000000,2216.000000,2016224.625000,40442.375000,51903795.625000,47567.000000,53759.625000,0.000041,2016630.190231,0.020058,0.007210,0.007210,2816.847743,2818.097445,342.503372,1.850475,344.353847,0.122114,20.329141,18.479032,0.996994,0.069057,0.001034,0.374834,0.000386,15694.792086,235.061766,0.062472,0.000064,0.034219,0.099472,7776.971627,0.016579,469573.427062,25198.680626,0.053663,4010.491404,74734.872859,74842.402838,173916.084097,9332.844676,470249.058380,174166.317919, 
1.403932,32.700000,31.827441,1.000001,95.000000,2216.000000,2016051.375000,40564.375000,51904217.625000,47570.125000,53760.875000,0.000041,2016459.425617,0.020121,0.007273,0.007272,2817.086289,2818.334937,342.733675,1.850475,344.584150,0.122185,20.506284,18.656170,0.996994,0.069022,0.001070,0.374847,0.000399,15686.730542,243.123309,0.062475,0.000067,0.034239,0.099463,7781.517514,0.016577,469887.477618,25440.231298,0.054141,4048.935357,74784.855518,74894.382248,174032.399118,9422.307888,470575.654906,174287.279595, 
1.524430,32.725000,32.429929,1.000001,95.000000,2216.000000,2016099.125000,40371.375000,51905067.125000,47571.125000,53762.125000,0.000041,2016503.292768,0.020024,0.007176,0.007176,2817.025006,2818.275559,342.659825,1.850475,344.510300,0.122161,20.234684,18.384559,0.996994,0.068950,0.001141,0.374874,0.000426,15670.502120,259.351731,0.062479,0.000071,0.034232,0.099466,7780.013603,0.016578,469786.772367,25069.853676,0.053364,3989.987974,74768.827792,74875.213612,173995.100877,9285.130991,470455.214716,174242.672117, 
1.646422,32.800000,33.039891,1.000001,95.000000,2216.000000,2016119.625000,40460.375000,51905451.875000,47565.750000,53756.500000,0.000041,2016525.572428,0.020068,0.007220,0.007220,2816.993882,2818.243514,342.621225,1.850475,344.471700,0.122149,20.358304,18.508174,0.996994,0.068918,0.001173,0.374886,0.000438,15663.151932,266.701920,0.062481,0.000073,0.034229,0.099467,7779.230297,0.016578,469734.135802,25238.419641,0.053729,4016.816060,74760.450429,74868.282735,173975.605853,9347.562830,470411.666696,174226.543221, 
1.766587,32.900000,33.640712,1.000001,95.000000,2216.000000,2016065.000000,40493.500000,51906110.250000,47572.750000,53760.625000,0.000041,2016471.623348,0.020085,0.007237,0.007237,2817.069249,2818.318603,342.685095,1.850475,344.535570,0.122168,20.406691,18.556553,0.996994,0.068863,0.001229,0.374907,0.000459,15650.574295,279.279557,0.062484,0.000076,0.034234,0.099464,7780.465527,0.016577,469821.232157,25304.390864,0.053860,4027.315698,74774.312234,74882.688532,174007.863762,9371.996616,470502.181060,174260.067059, 
1.908576,32.900000,34.350659,1.000001,95.000000,2216.000000,2016052.750000,40455.000000,51906770.500000,47567.000000,53763.875000,0.000041,2016458.603048,0.020066,0.007218,0.007218,2817.087438,2818.337196,342.692437,1.850475,344.542912,0.122170,20.353343,18.503196,0.996994,0.068807,0.001284,0.374927,0.000479,15637.960623,291.893229,0.062488,0.000080,0.034235,0.099463,7780.580024,0.016577,469831.243587,25231.631153,0.053704,4015.735639,74775.905601,74883.657704,174011.571699,9345.048575,470508.270556,174262.322428, 
2.067070,33.000000,35.143129,1.000001,95.000000,2216.000000,2015894.250000,40428.250000,51907273.500000,47572.250000,53762.375000,0.000041,2016299.598418,0.020055,0.007207,0.007207,2817.309593,2818.559792,342.906460,1.850475,344.756935,0.122236,20.321993,18.471840,0.996994,0.068765,0.001327,0.374943,0.000495,15628.350971,301.502881,0.062491,0.000083,0.034253,0.099455,7784.798703,0.016576,470123.092568,25188.872771,0.053579,4008.930437,74822.354772,74929.675676,174119.663914,9329.212137,470797.410227,174369.411195, 
2.187731,33.037500,35.746436,1.000001,95.000000,2216.000000,2015904.875000,40577.375000,51907611.375000,47568.125000,53771.000000,0.000041,2016313.216842,0.020129,0.007281,0.007280,2817.290564,2818.539236,342.880145,1.850475,344.730620,0.122228,20.530071,18.679913,0.996994,0.068736,0.001355,0.374954,0.000506,15621.895909,307.957943,0.062492,0.000084,0.034251,0.099456,7784.261242,0.016576,470087.209315,25472.609290,0.054187,4054.088470,74816.643780,74926.402688,174106.373820,9434.299737,470776.845422,174361.794601, 
2.312229,33.100000,36.368925,1.000001,95.000000,2216.000000,2015937.375000,40469.125000,51908005.875000,47571.000000,53765.500000,0.000041,2016343.534718,0.020075,0.007227,0.007226,2817.248203,2818.497942,342.832127,1.850475,344.682602,0.122213,20.377492,18.527330,0.996994,0.068703,0.001388,0.374966,0.000518,15614.358960,315.494891,0.062494,0.000086,0.034246,0.099458,7783.290906,0.016576,470021.729409,25264.540524,0.053752,4020.973324,74806.222337,74914.211781,174082.122003,9357.237231,470700.247636,174333.425050, 
2.432887,33.200000,36.972212,1.000001,95.000000,2216.000000,2015825.125000,40445.125000,51908536.375000,47572.250000,53764.625000,0.000041,2016230.825753,0.020064,0.007216,0.007216,2817.405690,2818.655792,342.980934,1.850475,344.831408,0.122259,20.348223,18.498054,0.996994,0.068659,0.001433,0.374983,0.000535,15604.223602,325.630250,0.062497,0.000089,0.034259,0.099452,7786.215336,0.016575,470224.647733,25224.618528,0.053644,4014.619546,74838.517766,74946.120056,174157.276938,9342.451306,470900.733399,174407.679037, 
2.554387,33.200000,37.579714,1.000001,95.000000,2216.000000,2015865.625000,40484.625000,51908611.375000,47574.625000,53768.125000,0.000041,2016272.110336,0.020083,0.007235,0.007235,2817.348002,2818.597660,342.921523,1.850475,344.771997,0.122240,20.401902,18.551732,0.996994,0.068652,0.001439,0.374985,0.000537,15602.790694,327.063158,0.062498,0.000090,0.034254,0.099454,7785.034305,0.016576,470143.632896,25297.816679,0.053809,4026.269384,74825.623864,74933.869724,174127.271443,9369.561733,470823.762231,174379.171197, 
2.674879,33.300000,38.182174,1.000001,95.000000,2216.000000,2015861.625000,40470.625000,51908843.625000,47571.875000,53764.750000,0.000041,2016267.830085,0.020076,0.007228,0.007228,2817.353982,2818.603787,342.923690,1.850475,344.774165,0.122241,20.382482,18.532309,0.996994,0.068633,0.001459,0.374992,0.000544,15598.353437,331.500415,0.062499,0.000091,0.034254,0.099454,7785.066341,0.016576,470146.588873,25271.330004,0.053752,4022.053902,74826.094322,74934.113120,174128.366249,9359.751853,470825.291535,174379.737605, 
2.800375,33.300000,38.809655,1.000001,95.000000,2216.000000,2015793.500000,40315.500000,51909261.750000,47572.000000,53765.875000,0.000041,2016196.610994,0.020000,0.007152,0.007152,2817.453501,2818.704944,343.017719,1.850475,344.868194,0.122270,20.168187,18.318009,0.996994,0.068598,0.001494,0.375005,0.000558,15590.364874,339.488978,0.062501,0.000093,0.034262,0.099450,7786.910237,0.016575,470274.809355,24979.103104,0.053116,3975.544584,74846.501230,74952.009320,174175.855317,9251.519668,470937.736761,174421.383985, 
2.924204,33.400000,39.428797,1.000001,95.000000,2216.000000,2015804.250000,40340.250000,51909657.250000,47571.500000,53762.125000,0.000041,2016207.853890,0.020012,0.007164,0.007164,2817.437790,2818.688973,342.995004,1.850475,344.845479,0.122262,20.202384,18.352201,0.996994,0.068564,0.001527,0.375018,0.000570,15582.808498,347.045354,0.062503,0.000095,0.034260,0.099451,7786.441448,0.016575,470243.835071,25025.728487,0.053219,3982.965238,74841.571523,74947.480546,174164.383360,9268.788329,470909.281613,174410.845042, 
3.046528,33.575000,40.040419,1.000001,95.000000,2216.000000,2015811.375000,40338.625000,51909932.875000,47572.125000,53769.125000,0.000041,2016214.944952,0.020011,0.007163,0.007163,2817.427881,2818.679073,342.980404,1.850475,344.830879,0.122257,20.199841,18.349654,0.996994,0.068541,0.001550,0.375026,0.000579,15577.542393,352.311459,0.062504,0.000096,0.034259,0.099451,7786.139115,0.016575,470223.925829,25022.256136,0.053213,3982.412597,74838.402871,74944.287003,174157.009566,9267.502273,470889.215978,174403.413325, 
3.188192,33.825000,40.748737,1.000001,95.000000,2216.000000,2015718.500000,40407.000000,51910320.250000,47573.500000,53762.125000,0.000041,2016123.457750,0.020046,0.007198,0.007198,2817.555730,2818.806332,343.101058,1.850475,344.951533,0.122295,20.298981,18.448789,0.996994,0.068509,0.001583,0.375039,0.000591,15570.141124,359.712728,0.062506,0.000098,0.034269,0.099447,7788.512019,0.016574,470388.453813,25157.439902,0.053482,4003.927744,74864.588293,74971.581400,174217.945857,9317.570334,471060.711866,174466.930321, 
3.312681,34.262500,41.371187,1.000001,95.000000,2216.000000,2015699.875000,40246.375000,51910893.625000,47574.125000,53770.625000,0.000041,2016101.623623,0.019966,0.007118,0.007118,2817.586244,2818.838480,343.123427,1.850475,344.973902,0.122301,20.075083,18.224884,0.996994,0.068460,0.001631,0.375057,0.000609,15559.185963,370.667888,0.062509,0.000101,0.034271,0.099446,7788.928312,0.016574,470418.957264,24852.114441,0.052830,3955.333726,74869.443064,74973.849905,174229.243431,9204.486830,471074.965314,174472.209376, 
3.454679,34.812500,42.081177,1.000001,95.000000,2216.000000,2015497.000000,40221.250000,51911609.250000,47576.125000,53764.250000,0.000041,2015898.287603,0.019956,0.007108,0.007108,2817.870443,2819.123149,343.395891,1.850475,345.246366,0.122386,20.047631,18.197422,0.996994,0.068400,0.001691,0.375079,0.000631,15545.512682,384.341170,0.062513,0.000105,0.034295,0.099436,7794.293464,0.016573,470790.498423,24814.666870,0.052709,3949.373765,74928.575629,75032.586247,174366.851268,9190.617359,471444.016928,174608.895159, 
3.578839,35.425000,42.701976,1.000001,95.000000,2216.000000,2015459.750000,40236.500000,51912018.750000,47575.250000,53768.000000,0.000041,2015861.349350,0.019964,0.007116,0.007116,2817.922077,2819.174671,343.440428,1.850475,345.290903,0.122399,20.070371,18.220158,0.996994,0.068366,0.001726,0.375092,0.000644,15537.688346,392.165506,0.062515,0.000107,0.034299,0.099434,7795.156564,0.016572,470851.230792,24845.669395,0.052768,3954.307966,74938.241478,75042.498541,174389.344738,9202.099776,471506.297759,174631.962133, 
3.699998,36.100000,43.307768,1.000001,95.000000,2216.000000,2015301.375000,40165.875000,51912883.375000,47573.750000,53766.625000,0.000041,2015701.597358,0.019930,0.007082,0.007082,2818.145408,2819.398877,343.649884,1.850475,345.500359,0.122464,19.977576,18.127351,0.996994,0.068293,0.001798,0.375119,0.000671,15521.167642,408.686210,0.062520,0.000112,0.034317,0.099426,7799.265305,0.016571,471136.852728,24719.115172,0.052467,3934.166252,74983.699585,75086.835514,174495.130640,9155.227842,471784.875397,174735.139036, 
3.857658,37.112500,44.096071,1.000001,95.000000,2216.000000,2015196.625000,40106.875000,51913737.625000,47576.625000,53769.000000,0.000041,2015595.693296,0.019902,0.007054,0.007054,2818.293480,2819.547648,343.784080,1.850475,345.634554,0.122505,19.898992,18.048757,0.996994,0.068221,0.001870,0.375146,0.000698,15504.844814,425.009038,0.062524,0.000116,0.034328,0.099421,7801.883205,0.016570,471319.846869,24611.940899,0.052219,3917.108950,75012.823984,75115.028487,174562.906248,9115.533666,471962.017208,174800.747114, 
3.983485,37.975000,44.725206,1.000001,95.000000,2216.000000,2015167.625000,40059.625000,51914871.375000,47575.375000,53769.875000,0.000041,2015565.759385,0.019879,0.007031,0.007031,2818.335335,2819.590002,343.807087,1.850475,345.657561,0.122511,19.833979,17.983729,0.996994,0.068126,0.001965,0.375181,0.000734,15483.180801,446.673051,0.062530,0.000122,0.034330,0.099419,7802.285408,0.016570,471351.220098,24523.267205,0.052028,3902.996105,75017.817185,75119.280306,174574.525962,9082.691558,471988.732198,174810.641555, 
4.104149,38.837500,45.328523,1.000001,95.000000,2216.000000,2015151.500000,40055.250000,51915600.750000,47576.500000,53772.000000,0.000041,2015549.550620,0.019877,0.007029,0.007029,2818.358000,2819.612727,343.817363,1.850475,345.667838,0.122514,19.828465,17.978206,0.996994,0.068065,0.002027,0.375204,0.000756,15469.243362,460.610489,0.062534,0.000126,0.034331,0.099419,7802.454532,0.016570,471365.233795,24515.735722,0.052010,3901.797433,75020.047532,75121.445373,174579.716220,9079.902119,472002.335724,174815.679898, 
4.228641,39.787500,45.950986,1.000001,95.000000,2216.000000,2015010.500000,39974.500000,51916390.000000,47577.375000,53775.250000,0.000041,2015406.975219,0.019838,0.006990,0.006990,2818.557378,2819.813053,344.004217,1.850475,345.854692,0.122571,19.720781,17.870512,0.996994,0.067998,0.002093,0.375229,0.000781,15454.161491,475.692361,0.062538,0.000130,0.034347,0.099412,7806.117980,0.016569,471620.034637,24368.880201,0.051671,3878.424669,75060.600313,75160.733746,174674.086903,9025.511186,472249.192051,174907.108167, 
4.366303,40.762500,46.639292,1.000001,95.000000,2216.000000,2015012.750000,40000.250000,51917319.250000,47578.125000,53773.625000,0.000041,2015409.735677,0.019851,0.007003,0.007003,2818.553518,2819.808937,343.984237,1.850475,345.834712,0.122564,19.756729,17.906448,0.996994,0.067920,0.002171,0.375258,0.000810,15436.403948,493.449904,0.062543,0.000135,0.034345,0.099412,7805.678398,0.016569,471592.788628,24417.883747,0.051777,3886.223820,75056.263980,75156.806067,174663.995788,9043.660647,472224.513693,174897.968034, 
4.486801,41.675000,47.241786,1.000001,95.000000,2216.000000,2014966.000000,39961.500000,51918346.750000,47581.500000,53777.125000,0.000041,2015362.226161,0.019832,0.006984,0.006984,2818.619962,2819.875812,344.033567,1.850475,345.884042,0.122579,19.704261,17.853967,0.996994,0.067834,0.002258,0.375290,0.000843,15416.768394,513.085458,0.062548,0.000140,0.034349,0.099409,7806.606790,0.016568,471660.057286,24346.318061,0.051618,3874.833796,75066.970111,75166.909864,174688.910106,9017.154837,472287.997775,174921.480657, 
4.628957,42.725000,47.952564,1.000001,95.000000,2216.000000,2014983.375000,39942.875000,51919550.375000,47583.750000,53777.500000,0.000041,2015379.228530,0.019823,0.006975,0.006975,2818.596183,2819.852197,343.989396,1.850475,345.839871,0.122564,19.677546,17.827236,0.996994,0.067733,0.002359,0.375328,0.000880,15393.766422,536.087430,0.062555,0.000147,0.034345,0.099410,7805.675173,0.016568,471599.823936,24309.867212,0.051548,3869.032468,75057.383683,75157.037312,174666.601458,9003.654523,472225.966652,174898.506167, 
4.754451,43.650000,48.580036,1.000001,95.000000,2216.000000,2014660.875000,39980.125000,51920393.375000,47581.875000,53773.625000,0.000041,2015057.530606,0.019845,0.006997,0.006996,2819.046163,2820.302163,344.424962,1.850475,346.275437,0.122699,19.741790,17.891470,0.996994,0.067662,0.002430,0.375355,0.000907,15377.655775,552.198077,0.062559,0.000151,0.034383,0.099394,7814.259869,0.016566,472193.777118,24397.458430,0.051668,3882.973032,75151.914193,75252.160676,174886.584118,9036.095715,472823.644847,175119.868462, 
4.878947,44.612500,49.202515,1.000001,95.000000,2216.000000,2014736.250000,39801.500000,51921604.750000,47585.875000,53774.750000,0.000041,2015129.354773,0.019755,0.006907,0.006907,2818.945686,2820.203348,344.305451,1.850475,346.155926,0.122661,19.488935,17.638599,0.996994,0.067560,0.002532,0.375393,0.000945,15354.504465,575.349387,0.062565,0.000157,0.034372,0.099398,7811.836438,0.016566,472030.807661,24052.635378,0.050956,3828.092782,75125.976819,75223.445064,174826.225060,8908.383473,472643.219194,175053.044146, 
5.004444,45.587500,49.829998,1.000001,95.000000,2216.000000,2014499.750000,39746.250000,51922761.000000,47586.500000,53775.500000,0.000041,2014891.810281,0.019730,0.006882,0.006882,2819.278024,2820.536479,344.618824,1.850475,346.469299,0.122758,19.420414,17.570064,0.996994,0.067463,0.002629,0.375429,0.000981,15332.406003,597.447848,0.062571,0.000164,0.034399,0.099386,7817.985576,0.016564,472458.134815,23959.177675,0.050712,3813.218539,75193.987994,75290.613399,174984.494376,8873.769509,473065.250624,175209.352083, 
5.129101,46.387500,50.453284,1.000001,95.000000,2216.000000,2014525.250000,39690.000000,51923851.500000,47587.875000,53782.250000,0.000041,2014916.196517,0.019702,0.006854,0.006854,2819.243902,2820.502873,344.566580,1.850475,346.417054,0.122740,19.340713,17.490349,0.996994,0.067371,0.002720,0.375463,0.001015,15311.563561,618.290291,0.062577,0.000169,0.034394,0.099387,7816.899771,0.016565,472386.892462,23850.475772,0.050489,3795.918107,75182.649430,75278.415031,174958.108319,8833.509545,472988.605956,175180.965169, 
5.250101,47.225000,51.058282,1.000001,95.000000,2216.000000,2014462.250000,39650.500000,51924944.500000,47590.500000,53779.250000,0.000041,2014852.431029,0.019683,0.006835,0.006835,2819.333125,2820.592544,344.637567,1.850475,346.488042,0.122762,19.287753,17.437374,0.996994,0.067279,0.002812,0.375497,0.001050,15290.672745,639.181107,0.062583,0.000175,0.034400,0.099384,7818.253195,0.016564,472483.693096,23778.237746,0.050326,3784.421077,75198.055717,75293.222979,174993.960406,8806.754721,473081.647110,175215.424855, 
5.375092,48.075000,51.683241,1.000001,95.000000,2216.000000,2014501.250000,39599.250000,51925897.250000,47590.250000,53782.250000,0.000041,2014890.415594,0.019657,0.006809,0.006809,2819.279975,2820.539843,344.568576,1.850475,346.419051,0.122740,19.214552,17.364161,0.996994,0.067199,0.002893,0.375527,0.001080,15272.462084,657.391768,0.062588,0.000180,0.034394,0.099386,7816.842422,0.016564,472389.614545,23678.401823,0.050125,3768.531709,75183.082663,75277.471729,174959.116498,8769.778453,472982.679009,175178.770003, 
5.499252,48.925000,52.304041,1.000001,95.000000,2216.000000,2014283.750000,39579.750000,51927255.500000,47594.250000,53780.625000,0.000041,2014672.574421,0.019650,0.006802,0.006802,2819.584816,2820.845109,344.850615,1.850475,346.701089,0.122826,19.195309,17.344901,0.996994,0.067085,0.003007,0.375570,0.001122,15246.500004,683.353848,0.062595,0.000187,0.034418,0.099375,7822.360484,0.016563,472774.212732,23652.137647,0.050028,3764.351639,75244.293317,75338.396718,175101.560271,8760.050980,473365.482307,175320.549002, 
5.620417,49.712500,52.909865,1.000001,95.000000,2216.000000,2014333.125000,39603.875000,51928197.125000,47594.250000,53783.875000,0.000041,2014722.413978,0.019661,0.006813,0.006813,2819.515066,2820.775074,344.764474,1.850475,346.614949,0.122799,19.227261,17.376841,0.996994,0.067005,0.003086,0.375600,0.001152,15228.500907,701.352944,0.062600,0.000192,0.034411,0.099378,7820.610992,0.016563,472656.747973,23695.692544,0.050133,3771.283611,75225.598235,75320.071759,175058.054805,8776.182424,473250.343106,175277.904854, 
5.746241,50.612500,53.538984,1.000001,95.000000,2216.000000,2014192.875000,39611.375000,51929579.125000,47597.375000,53781.750000,0.000041,2014582.338533,0.019666,0.006818,0.006818,2819.711109,2820.971199,344.936956,1.850475,346.787430,0.122851,19.242967,17.392529,0.996994,0.066889,0.003202,0.375643,0.001195,15202.083278,727.770574,0.062607,0.000199,0.034425,0.099371,7823.959036,0.016562,472891.950509,23717.084897,0.050153,3774.688307,75263.031851,75357.628912,175145.166855,8784.105517,473486.321843,175365.304386, 
5.887404,51.400000,54.244801,1.000001,95.000000,2216.000000,2014106.125000,39591.625000,51930739.125000,47595.875000,53786.125000,0.000041,2014495.217054,0.019657,0.006809,0.006809,2819.833054,2821.093428,345.039335,1.850475,346.889810,0.122882,19.218524,17.368071,0.996994,0.066792,0.003300,0.375679,0.001231,15179.908559,749.945293,0.062613,0.000205,0.034434,0.099367,7825.929986,0.016561,473031.559241,23683.733688,0.050068,3769.380301,75285.251253,75379.554815,175196.873793,8771.753218,473624.086464,175416.328320, 
6.008063,52.125000,54.848092,1.000001,95.000000,2216.000000,2014089.250000,39555.250000,51932135.500000,47596.875000,53785.750000,0.000041,2014477.630744,0.019639,0.006791,0.006791,2819.857671,2821.118411,345.040419,1.850475,346.890894,0.122882,19.168202,17.317732,0.996994,0.066674,0.003417,0.375723,0.001275,15153.214378,776.639473,0.062621,0.000213,0.034434,0.099366,7825.885179,0.016561,473033.037259,23615.088637,0.049923,3758.455111,75285.486487,75379.244228,175197.421207,8746.329125,473622.134987,175415.605551, 
6.132556,52.862500,55.470562,1.000001,95.000000,2216.000000,2013966.000000,39392.000000,51933374.250000,47597.375000,53789.125000,0.000041,2014351.205431,0.019559,0.006712,0.006711,2820.034652,2821.297077,345.197879,1.850475,347.048353,0.122930,18.944086,17.093600,0.996994,0.066570,0.003521,0.375762,0.001314,15129.532669,800.321182,0.062627,0.000219,0.034447,0.099360,7828.941981,0.016560,473247.754596,23309.454684,0.049254,3709.811995,75319.659786,75410.966412,175276.946147,8633.131364,473821.451507,175489.426484, 
6.253223,53.637500,56.073896,1.000001,95.000000,2216.000000,2013843.250000,39451.000000,51934718.750000,47603.000000,53784.750000,0.000041,2014229.633625,0.019590,0.006742,0.006742,2820.204859,2821.466861,345.344641,1.850475,347.195116,0.122974,19.031263,17.180760,0.996994,0.066457,0.003635,0.375804,0.001356,15103.828431,826.025420,0.062634,0.000226,0.034460,0.099354,7831.781740,0.016559,473447.885240,23428.308765,0.049484,3728.728194,75351.511542,75443.712167,175351.068607,8677.151394,474027.199314,175565.629376, 
6.375215,54.387500,56.683856,1.000001,95.000000,2216.000000,2013884.500000,39568.750000,51935954.500000,47599.750000,53791.000000,0.000041,2014273.185374,0.019648,0.006800,0.006800,2820.143882,2821.404718,345.261333,1.850475,347.111808,0.122947,19.194698,17.344179,0.996994,0.066353,0.003738,0.375843,0.001395,15080.202492,849.651360,0.062640,0.000233,0.034452,0.099356,7830.074880,0.016559,473334.283221,23651.153104,0.049967,3764.194944,75333.431233,75427.415606,175308.993786,8759.686335,473924.804917,175527.705525, 
6.495712,55.075000,57.286337,1.000001,95.000000,2216.000000,2013734.375000,39325.875000,51937412.875000,47605.250000,53793.125000,0.000041,2014118.332547,0.019529,0.006681,0.006681,2820.360705,2821.624008,345.455640,1.850475,347.306115,0.123007,18.859965,17.009428,0.996994,0.066230,0.003861,0.375889,0.001441,15052.319276,877.534576,0.062648,0.000240,0.034469,0.099348,7833.849544,0.016558,473599.247609,23194.673902,0.048975,3691.544081,75375.601592,75465.944724,175407.128744,8590.619964,474166.890697,175617.366925, 
6.615869,55.875000,57.887124,1.000001,95.000000,2216.000000,2013657.750000,39333.250000,51938953.500000,47605.375000,53789.750000,0.000041,2014041.866171,0.019533,0.006685,0.006685,2820.467785,2821.731103,345.536336,1.850475,347.386811,0.123031,18.873115,17.022557,0.996994,0.066101,0.003991,0.375937,0.001489,15022.862346,906.991506,0.062656,0.000248,0.034476,0.099344,7835.372525,0.016557,473709.287369,23212.577837,0.049002,3694.393578,75393.114950,75483.576530,175447.884211,8597.251051,474277.674691,175658.398034, 
6.741368,56.625000,58.514617,1.000001,95.000000,2216.000000,2013605.250000,39433.750000,51940332.250000,47607.000000,53795.000000,0.000041,2013991.341458,0.019584,0.006736,0.006736,2820.538541,2821.800969,345.582571,1.850475,347.433046,0.123044,19.015876,17.165300,0.996994,0.065985,0.004107,0.375980,0.001532,14996.499486,933.354366,0.062663,0.000255,0.034479,0.099342,7836.221463,0.016557,473772.334865,23407.227771,0.049406,3725.373053,75403.149262,75495.121187,175471.235135,8669.343619,474350.211970,175685.263692, 
6.862025,57.287500,59.117903,1.000001,95.000000,2216.000000,2013551.750000,39280.750000,51941665.500000,47606.875000,53793.500000,0.000041,2013934.861719,0.019508,0.006660,0.006660,2820.617642,2821.881570,345.640315,1.850475,347.490790,0.123061,18.803438,16.952846,0.996994,0.065872,0.004219,0.376022,0.001574,14971.005726,958.848126,0.062670,0.000262,0.034484,0.099339,7837.300150,0.016557,473851.077199,23117.516759,0.048786,3679.264150,75415.681484,75505.377281,175500.398963,8562.043244,474414.652961,175709.130726, 
6.982524,57.975000,59.720400,1.000001,95.000000,2216.000000,2013509.750000,39202.250000,51943018.750000,47609.250000,53798.250000,0.000041,2013891.340105,0.019470,0.006622,0.006622,2820.678597,2821.943305,345.678846,1.850475,347.529320,0.123072,18.694965,16.844355,0.996994,0.065759,0.004333,0.376065,0.001617,14945.128634,984.725218,0.062677,0.000269,0.034487,0.099337,7837.997804,0.016556,473903.618754,22969.575524,0.048469,3655.718589,75424.043726,75512.586039,175519.858798,8507.250194,474459.946958,175725.906281, 
7.103181,58.725000,60.323682,1.000001,95.000000,2216.000000,2013417.625000,39322.875000,51944293.125000,47605.750000,53796.500000,0.000041,2013801.584357,0.019530,0.006683,0.006682,2820.804316,2822.067996,345.781680,1.850475,347.632155,0.123103,18.867400,17.016774,0.996994,0.065651,0.004440,0.376104,0.001657,14920.758973,1009.094879,0.062684,0.000276,0.034496,0.099333,7839.970880,0.016555,474043.847202,23204.692202,0.048951,3693.138541,75446.361759,75536.698200,175571.795260,8594.330445,474611.448251,175782.017871, 
7.224175,59.412500,60.928656,1.000001,95.000000,2216.000000,2013354.000000,39378.000000,51946019.500000,47608.375000,53796.375000,0.000041,2013739.048685,0.019558,0.006711,0.006710,2820.891915,2822.155146,345.839212,1.850475,347.689687,0.123119,18.947005,17.096357,0.996994,0.065506,0.004585,0.376159,0.001711,14887.744505,1042.109347,0.062693,0.000285,0.034501,0.099329,7841.026392,0.016555,474122.300230,23313.214268,0.049171,3710.410351,75458.847936,75550.015730,175600.851937,8634.523803,474695.124827,175813.009195, 
7.345170,60.087500,61.533630,1.000001,95.000000,2216.000000,2013313.250000,39368.250000,51947224.250000,47610.000000,53803.500000,0.000041,2013698.115839,0.019554,0.006706,0.006706,2820.949256,2822.212624,345.876016,1.850475,347.726491,0.123130,18.934840,17.084176,0.996994,0.065405,0.004687,0.376196,0.001749,14864.704497,1065.149355,0.062699,0.000291,0.034503,0.099327,7841.696788,0.016555,474172.487727,23296.603626,0.049131,3707.766687,75466.835518,75557.863898,175619.439899,8628.371713,474744.436363,175831.272727, 
7.466664,60.825000,62.141097,1.000001,95.000000,2216.000000,2013103.625000,39385.875000,51949036.125000,47615.250000,53801.000000,0.000041,2013488.875593,0.019565,0.006717,0.006717,2821.242406,2822.505839,346.138132,1.850475,347.988607,0.123210,18.967270,17.116583,0.996994,0.065252,0.004839,0.376253,0.001805,14830.052287,1099.801565,0.062709,0.000301,0.034526,0.099317,7846.793130,0.016553,474529.918036,23340.795641,0.049187,3714.800059,75523.722273,75615.027379,175751.821495,8644.739126,475103.605387,175964.298292, 
7.591664,61.575000,62.766099,1.000001,95.000000,2216.000000,2012874.625000,39323.625000,51950839.625000,47615.375000,53802.000000,0.000041,2013258.702565,0.019536,0.006688,0.006688,2821.564955,2822.829228,346.430554,1.850475,348.281029,0.123299,18.888418,17.037708,0.996994,0.065100,0.004991,0.376310,0.001862,14795.558630,1134.295222,0.062718,0.000310,0.034551,0.099306,7852.487858,0.016551,474928.676211,23233.238584,0.048919,3697.681835,75587.186558,75677.576749,175899.509708,8604.903179,475496.614986,176109.857402, 
7.716320,62.387500,63.389381,1.000001,95.000000,2216.000000,2012890.625000,39277.375000,51952343.625000,47620.625000,53799.750000,0.000041,2013273.796680,0.019513,0.006665,0.006665,2821.543801,2822.808491,346.383987,1.850475,348.234461,0.123284,18.822973,16.972244,0.996994,0.064974,0.005117,0.376357,0.001909,14766.791960,1163.061892,0.062726,0.000318,0.034547,0.099307,7851.495560,0.016551,474865.174504,23143.968642,0.048738,3683.474094,75577.079955,75666.789254,175875.990557,8571.840238,475428.835097,176084.753739, 
7.853817,63.062500,64.076863,1.000001,95.000000,2216.000000,2012809.000000,39318.250000,51953590.250000,47618.375000,53803.375000,0.000041,2013192.985102,0.019534,0.006686,0.006686,2821.657061,2822.921456,346.475537,1.850475,348.326011,0.123311,18.883295,17.032549,0.996994,0.064869,0.005222,0.376396,0.001948,14742.947192,1186.906659,0.062733,0.000325,0.034554,0.099303,7853.245630,0.016550,474990.015639,23226.203685,0.048898,3696.562197,75596.949023,75687.272865,175922.228015,8602.297661,475557.537523,176132.421305, 
7.990974,63.775000,64.762652,1.000001,95.000000,2216.000000,2012950.875000,39305.875000,51954305.625000,47618.625000,53804.500000,0.000041,2013334.591411,0.019526,0.006679,0.006679,2821.458602,2822.722957,346.264746,1.850475,348.115221,0.123245,18.860724,17.009969,0.996994,0.064809,0.005283,0.376419,0.001971,14729.263538,1200.590314,0.062736,0.000328,0.034536,0.099309,7849.044773,0.016552,474702.573877,23195.412828,0.048863,3691.661684,75551.201282,75641.340424,175815.768103,8590.893640,475268.935259,176025.531577, 
8.111968,64.475000,65.367620,1.000001,95.000000,2216.000000,2014110.375000,39009.875000,51953413.375000,47617.750000,53807.250000,0.000041,2014488.116875,0.019368,0.006520,0.006520,2819.842993,2821.108813,344.665932,1.850475,346.516407,0.122749,18.403561,16.552818,0.996994,0.064884,0.005208,0.376391,0.001943,14746.330409,1183.523443,0.062732,0.000324,0.034397,0.099367,7817.463302,0.016561,472522.373045,22572.025053,0.047769,3592.446517,75204.211818,75289.967108,175008.286313,8360.009279,473061.189851,175207.848093, 
8.237467,65.250000,65.995117,1.000001,95.000000,2216.000000,2013984.000000,39098.500000,51954963.750000,47616.250000,53811.250000,0.000041,2014363.483823,0.019414,0.006566,0.006566,2820.017463,2821.282607,344.813088,1.850475,346.663562,0.122794,18.532292,16.681529,0.996994,0.064753,0.005338,0.376439,0.001991,14716.674734,1213.179118,0.062740,0.000332,0.034409,0.099360,7820.301697,0.016560,472723.039601,22747.539640,0.048120,3620.380509,75236.148866,75323.205264,175082.607259,8425.014681,473270.031514,175285.196857, 
8.375124,66.025000,66.683400,1.000001,95.000000,2216.000000,2014379.750000,39742.750000,51961959.500000,47620.625000,53820.125000,0.000041,2014771.764590,0.019730,0.006882,0.006881,2819.446004,2820.704624,344.114813,1.850475,345.965288,0.122572,19.419987,17.569134,0.996994,0.064165,0.005927,0.376659,0.002211,14582.844710,1347.009142,0.062776,0.000368,0.034347,0.099380,7806.147640,0.016563,471770.846593,23957.909609,0.050783,3813.016720,75084.602763,75181.358517,174729.943183,8873.299855,472378.781411,174955.104226, 
8.500122,66.750000,67.308391,1.000001,95.000000,2216.000000,2016771.125000,39784.375000,51979264.625000,47635.750000,53835.625000,0.000041,2017163.495388,0.019727,0.006879,0.006879,2816.103015,2817.358626,340.470635,1.850475,342.321109,0.121425,19.389177,17.538101,0.996994,0.062707,0.007384,0.377202,0.002754,14251.689784,1678.164068,0.062867,0.000459,0.034026,0.099498,7733.089845,0.016583,466801.512920,23915.592872,0.051233,3806.281807,74293.709371,74391.148891,172889.449229,8857.626990,467413.743964,173116.201468, 
8.636778,67.512500,67.991671,1.000001,95.000000,2216.000000,2020716.000000,39922.500000,51994432.750000,47649.500000,53853.500000,0.000041,2021110.328177,0.019757,0.006909,0.006909,2810.603717,2811.853719,334.703646,1.850475,336.554121,0.119612,19.435201,17.583929,0.996994,0.061430,0.008662,0.377678,0.003230,13961.306324,1968.547528,0.062946,0.000538,0.033518,0.099693,7617.687245,0.016616,458937.437384,23978.085250,0.052247,3816.227770,73042.103868,73141.729074,169976.828661,8880.772315,459563.401507,170208.667225, 
8.762276,68.237500,68.619157,1.000001,95.000000,2216.000000,2026992.625000,39392.125000,52006243.875000,47645.375000,53871.625000,0.000041,2027375.357776,0.019434,0.006586,0.006586,2801.918342,2803.166534,325.811915,1.850475,327.662390,0.116813,18.470057,16.618633,0.996994,0.060434,0.009657,0.378048,0.003600,13735.110887,2194.742965,0.063008,0.000600,0.032733,0.100002,7439.397410,0.016667,446812.349858,22661.771796,0.050719,3606.730143,71112.337782,71203.743491,165486.055503,8393.248813,447386.669321,165698.766415, 
8.882938,68.800000,69.222467,1.000001,95.000000,2216.000000,2033859.375000,38692.625000,52017742.625000,47649.000000,53894.750000,0.000041,2034227.390560,0.019024,0.006177,0.006176,2792.480441,2793.727341,316.173193,1.850475,318.023668,0.113760,17.263534,15.411960,0.996994,0.059465,0.010626,0.378409,0.003961,13514.830840,2415.023011,0.063068,0.000660,0.031878,0.100341,7244.935443,0.016723,433668.637741,21016.309357,0.048462,3344.846870,69020.452685,69101.453598,160618.013978,7783.818281,434177.581894,160806.511813, 
9.003101,69.462500,69.823285,1.000001,95.000000,2216.000000,2042515.625000,37802.625000,52027667.625000,47639.125000,53918.250000,0.000041,2042865.418187,0.018508,0.005660,0.005660,2780.672750,2781.917411,304.190730,1.850475,306.041205,0.109938,15.753833,13.902131,0.996994,0.058628,0.011463,0.378720,0.004272,13324.645777,2605.208075,0.063120,0.000712,0.030807,0.100767,7001.539555,0.016795,417328.916177,18957.451127,0.045426,3017.169665,66419.907289,66488.400470,154566.265251,7021.278195,417759.271867,154725.656247, 
9.124095,70.112500,70.428253,1.000001,95.000000,2216.000000,2049556.000000,35974.750000,52019960.250000,47623.000000,53925.250000,0.000041,2049871.698369,0.017552,0.004705,0.004705,2771.168657,2772.418413,294.825740,1.850475,296.676214,0.106939,13.050771,11.199169,0.996994,0.059278,0.010813,0.378478,0.004031,13472.340489,2457.513363,0.063080,0.000672,0.029966,0.101114,6810.528909,0.016852,404558.474065,15271.593562,0.037749,2430.547679,64387.429912,64433.288700,149836.471876,5656.145764,404846.613556,149943.190206, 
9.250085,70.800000,71.058205,1.000001,95.000000,2216.000000,2055515.125000,34694.625000,52007622.875000,47602.500000,53918.375000,0.000041,2055807.905936,0.016879,0.004032,0.004032,2763.166823,2764.417426,287.038900,1.850475,288.889374,0.104433,11.150466,9.299023,0.996994,0.060318,0.009773,0.378091,0.003644,13708.697050,2221.156802,0.063015,0.000607,0.029264,0.101407,6650.954774,0.016901,393940.056050,12680.486452,0.032189,2018.160501,62697.457536,62729.930282,145903.724463,4696.476464,394144.088497,145979.292036, 
9.370080,71.437500,71.658180,1.000001,95.000000,2216.000000,2058476.875000,34023.625000,52013079.375000,47597.250000,53926.375000,0.000041,2058758.036285,0.016529,0.003682,0.003682,2759.207299,2760.458021,282.984837,1.850475,284.835312,0.103115,10.167436,8.315923,0.996994,0.059858,0.010233,0.378263,0.003815,13604.172072,2325.681780,0.063044,0.000636,0.028895,0.101553,6567.019625,0.016925,388411.789462,11339.894358,0.029196,1804.798812,61817.607278,61843.947710,143856.218319,4199.960873,388577.291407,143917.515336, 
9.492078,72.200000,72.268171,1.000001,95.000000,2216.000000,2060498.000000,33965.750000,52019784.750000,47599.875000,53939.500000,0.000041,2060777.930825,0.016484,0.003637,0.003637,2756.502831,2757.751531,280.161907,1.850475,282.012382,0.102193,10.035268,8.183668,0.996994,0.059293,0.010798,0.378473,0.004025,13475.703210,2454.150641,0.063079,0.000671,0.028637,0.101652,6508.312357,0.016942,384562.338725,11159.546980,0.029019,1776.095658,61204.948651,61230.713332,142430.495824,4133.165548,384724.223119,142490.453007, 
9.612235,72.800000,72.868955,1.000001,95.000000,2216.000000,2062900.625000,33483.125000,52026304.375000,47609.750000,53945.250000,0.000041,2063172.340907,0.016231,0.003384,0.003384,2753.303778,2754.552010,276.849045,1.850475,278.699519,0.101110,9.326153,7.474468,0.996994,0.058743,0.011348,0.378677,0.004230,13350.771596,2579.082255,0.063113,0.000705,0.028333,0.101771,6439.323600,0.016962,380044.799102,10192.456875,0.026819,1622.178609,60485.960459,60507.709228,140757.333001,3774.984028,380181.450760,140807.944726, 
9.736402,73.487500,73.489788,1.000001,95.000000,2216.000000,2064597.000000,33508.500000,52023255.750000,47601.750000,53945.000000,0.000041,2064868.904309,0.016230,0.003383,0.003383,2751.041574,2752.287752,274.637801,1.850475,276.488276,0.100390,9.315605,7.463960,0.996994,0.059000,0.011091,0.378582,0.004134,13409.193192,2520.660660,0.063097,0.000689,0.028131,0.101854,6393.485012,0.016976,377029.467680,10178.126697,0.026996,1619.897892,60006.055938,60027.916992,139640.543585,3769.676555,377166.824843,139691.416608, 
9.858225,74.062500,74.098905,1.000001,95.000000,2216.000000,2064846.000000,33145.000000,52011902.500000,47591.375000,53937.750000,0.000041,2065112.005374,0.016052,0.003205,0.003205,2750.717727,2751.965225,274.512465,1.850475,276.362940,0.100356,8.824562,6.973064,0.996994,0.059958,0.010134,0.378226,0.003778,13626.717605,2303.136247,0.063038,0.000630,0.028122,0.101866,6391.335205,0.016978,376858.553960,9508.724149,0.025232,1513.359252,59978.854196,59997.943356,139577.242207,3521.749685,376978.494781,139621.664734, 
9.978891,74.725000,74.702236,1.000001,95.000000,2216.000000,2064192.250000,33021.000000,52012837.750000,47589.750000,53943.250000,0.000041,2064456.352506,0.015997,0.003150,0.003150,2751.591330,2752.840107,275.371117,1.850475,277.221592,0.100636,8.675963,6.824453,0.996994,0.059879,0.010213,0.378255,0.003807,13608.800967,2321.052885,0.063042,0.000635,0.028200,0.101834,6409.156738,0.016972,378029.443524,9306.072900,0.024617,1481.106330,60165.206910,60183.434586,140010.905009,3446.693667,378143.971476,140053.322769, 
10.104385,75.400000,75.329707,1.000001,95.000000,2216.000000,2063806.750000,33164.500000,52014630.000000,47594.000000,53942.375000,0.000041,2064073.202531,0.016070,0.003223,0.003223,2752.102103,2753.350709,275.850610,1.850475,277.701085,0.100792,8.877288,7.025755,0.996994,0.059728,0.010364,0.378311,0.003863,13574.465510,2355.388341,0.063052,0.000644,0.028244,0.101815,6419.052447,0.016969,378683.297964,9580.574949,0.025300,1524.794653,60269.270994,60288.556335,140253.073320,3548.361092,378804.471428,140297.952381, 
10.228042,76.100000,75.947989,1.000001,95.000000,2216.000000,2063673.375000,32942.625000,52015308.625000,47596.125000,53939.750000,0.000041,2063936.291465,0.015963,0.003116,0.003116,2752.284663,2753.534366,276.022486,1.850475,277.872961,0.100847,8.584633,6.733091,0.996994,0.059670,0.010421,0.378333,0.003885,13561.464171,2368.389680,0.063055,0.000647,0.028259,0.101808,6422.597231,0.016968,378917.674085,9181.487628,0.024231,1461.277983,60306.573083,60324.274470,140339.879291,3400.550973,379028.895270,140381.072322, 
10.353540,76.762500,76.575479,1.000001,95.000000,2216.000000,2063494.750000,33026.750000,52016561.000000,47600.000000,53940.250000,0.000041,2063759.033776,0.016005,0.003158,0.003158,2752.521059,2753.770613,276.236987,1.850475,278.087462,0.100916,8.701466,6.849908,0.996994,0.059565,0.010526,0.378372,0.003924,13537.470121,2392.383730,0.063062,0.000654,0.028279,0.101800,6427.004031,0.016967,379210.175361,9340.783475,0.024632,1486.630685,60353.126070,60371.432791,140448.213097,3459.549435,379325.199971,140490.814804, 
10.475532,77.537500,77.185438,1.000001,95.000000,2216.000000,2063146.000000,32920.250000,52017505.250000,47598.750000,53938.125000,0.000041,2063408.626563,0.015956,0.003109,0.003109,2752.988491,2754.238895,276.688870,1.850475,278.539345,0.101063,8.568195,6.716624,0.996994,0.059485,0.010606,0.378401,0.003954,13519.378870,2410.474982,0.063067,0.000659,0.028320,0.101782,6436.353922,0.016964,379826.379078,9159.033372,0.024114,1457.704280,60451.197860,60468.770654,140676.436696,3392.234582,379936.792291,140717.330478, 
10.617029,78.225000,77.892924,1.000001,95.000000,2216.000000,2063064.625000,32924.875000,52018254.375000,47602.625000,53940.250000,0.000041,2063327.335718,0.015959,0.003112,0.003112,2753.096953,2754.347431,276.784394,1.850475,278.634869,0.101094,8.576443,6.724862,0.996994,0.059422,0.010669,0.378425,0.003977,13505.025777,2424.828075,0.063071,0.000663,0.028329,0.101778,6438.307713,0.016963,379956.639863,9170.267037,0.024135,1459.492172,60471.929491,60489.539375,140724.681431,3396.395199,380067.286113,140765.661523, 
10.758685,78.887500,78.601206,1.000001,95.000000,2216.000000,2062731.500000,32765.750000,52018811.250000,47601.125000,53946.875000,0.000041,2062991.719679,0.015885,0.003038,0.003038,2753.544838,2754.796358,277.223647,1.850475,279.074122,0.101237,8.372384,6.520797,0.996994,0.059375,0.010716,0.378442,0.003995,13494.355976,2435.497876,0.063074,0.000666,0.028369,0.101762,6447.407215,0.016960,380555.621268,8891.995701,0.023366,1415.203949,60567.260267,60583.791714,140946.526396,3293.331741,380659.491496,140984.996850,
