Repository: HiroshanGunawardane/LMPA_Composite

# DMA Composite Material Analysis

MATLAB and Python scripts for processing dynamic mechanical analysis (DMA) data from composite elastomer samples, extracting Young’s modulus, comparing materials across filler concentrations, and fitting simple composite-modulus models.

This repository contains two main analysis pipelines:

1. **MEMS/CERR/Ecoflex pipeline** based on exported `.txt` files in `ss0`, `ss80`, and `ts`
2. **FM/Ecoflex pipeline** based on raw `.csv` files in `DMA_FM`

It also includes downstream scripts for:

- pooled material comparison plots
- statistical testing
- Guth and Tsai model fitting
- thesis/paper-ready summary figures

---

File: DMA_FM/20240823_fm10v_eco50_ts30-80_s4_t1_gyan.csv
Time,Sample Temperature,Program Temperature,Frequency,Raw Dynamic Force,Raw Static Force,In-Phase Angle,Out-Of-Phase Angle,Zero Displacement,Min Displacement,Max Displacement,Spring Stiffness,C*,Measured Tan Delta,Corrected Total Tan Delta,Corrected Total Delta,Stiffness*,Total Stiffness',Stiffness Less Spring,Inertia,Sample Stiffness',Ratio of Sample to Total Stiffness,Total Stiffness'',Sample Stiffness'',Total Applied Static Force,Static Force,Static Force Corrected,Static Displacement,Static Displacement Corrected,Static Stress,Static Stress Corrected,Static Strain,Static Strain Corrected,Dynamic Force,Displacement Amplitude,Dynamic Stress,Dynamic Strain,Storage Modulus,Loss Modulus,Tan Delta,Loss Viscosity,Storage Viscosity,Complex Viscosity,Shear Storage Modulus,Shear Loss Modulus,Complex Modulus,Shear Complex Modulus, 
0.000000,34.475000,30.000000,1.000001,96.000000,2216.000000,2028938.000000,39035.500000,52049286.750000,47688.750000,53921.750000,0.000041,2029313.474578,0.019239,0.006392,0.006391,2828.708050,2829.984390,351.880891,1.850475,353.731366,0.124912,18.096610,16.244626,0.996994,0.056805,0.000609,0.379399,0.000226,12348.891388,132.321409,0.063233,0.000038,0.035371,0.100098,7689.441238,0.016683,461388.737694,21188.642040,0.045924,3372.274447,73432.240121,73509.632866,170884.717664,7847.645200,461875.011039,171064.818903, 
0.123995,34.600000,30.000000,1.000001,96.000000,2216.000000,2028976.250000,38966.750000,52050026.500000,47689.500000,53926.750000,0.000041,2029350.396228,0.019205,0.006357,0.006357,2828.656585,2829.933496,351.817079,1.850475,353.667554,0.124892,17.999354,16.147360,0.996994,0.056742,0.000671,0.379422,0.000250,12335.322901,145.889896,0.063237,0.000042,0.035366,0.100100,7688.192260,0.016683,461305.504593,21061.774375,0.045657,3352.082847,73418.993172,73495.476172,170853.890590,7800.657176,461786.061837,171031.874755, 
0.244489,34.775000,30.000000,1.000001,96.000000,2216.000000,2028967.625000,38980.875000,52050573.875000,47684.500000,53922.000000,0.000041,2029342.044091,0.019212,0.006364,0.006364,2828.668226,2829.945021,351.819045,1.850475,353.669520,0.124892,18.019362,16.167362,0.996994,0.056696,0.000717,0.379439,0.000267,12325.282785,155.930012,0.063240,0.000044,0.035366,0.100099,7688.203707,0.016683,461308.069047,21087.862931,0.045713,3356.234966,73419.401317,73496.073384,170854.840388,7810.319604,461789.814235,171033.264531, 
0.366483,34.837500,30.000000,1.000001,96.000000,2216.000000,2028928.500000,38976.750000,52051119.250000,47689.750000,53927.000000,0.000041,2029302.847077,0.019211,0.006363,0.006363,2828.722864,2829.999739,351.864237,1.850475,353.714712,0.124906,18.015005,16.162997,0.996994,0.056650,0.000763,0.379456,0.000284,12315.279211,165.933586,0.063243,0.000047,0.035370,0.100097,7689.037537,0.016683,461367.015162,21082.170215,0.045695,3355.328943,73428.782875,73505.403793,170876.672282,7808.211191,461848.438972,171054.977397, 
0.490973,35.012500,30.000000,1.000001,96.000000,2216.000000,2028937.500000,38929.500000,52051813.250000,47691.625000,53925.125000,0.000041,2029310.938441,0.019187,0.006339,0.006339,2828.711585,2829.988870,351.841245,1.850475,353.691720,0.124898,17.948780,16.096763,0.996994,0.056592,0.000822,0.379478,0.000306,12302.549268,178.663529,0.063246,0.000051,0.035367,0.100098,7688.567259,0.016683,461337.026375,20995.778240,0.045511,3341.579244,73424.010015,73500.009514,170865.565324,7776.214163,461814.545687,171042.424329, 
0.610801,35.200000,30.000000,1.000001,96.000000,2216.000000,2028802.625000,39072.875000,52052281.125000,47689.250000,53923.625000,0.000041,2029178.843958,0.019259,0.006411,0.006411,2828.895727,2830.171883,352.016084,1.850475,353.866559,0.124952,18.153588,16.301565,0.996994,0.056552,0.000861,0.379492,0.000320,12293.966973,187.245824,0.063249,0.000053,0.035383,0.100091,7691.870818,0.016682,461565.077307,21262.911140,0.046067,3384.094732,73460.305419,73538.211628,170950.028632,7875.152274,462054.576841,171131.324756, 
0.748301,35.325000,30.000000,1.000001,96.000000,2216.000000,2028724.500000,39145.000000,52052984.750000,47691.750000,53926.625000,0.000041,2029102.123582,0.019295,0.006448,0.006447,2829.002687,2830.278281,352.110189,1.850475,353.960664,0.124980,18.257007,16.404974,0.996994,0.056493,0.000921,0.379515,0.000342,12281.060086,200.152711,0.063252,0.000057,0.035391,0.100087,7693.627296,0.016681,461687.822888,21397.792425,0.046347,3405.561738,73479.840970,73558.717225,170995.489959,7925.108305,462183.417405,171179.043483, 
0.886788,35.475000,30.000000,1.000001,96.000000,2216.000000,2028762.625000,39061.125000,52053820.375000,47692.750000,53926.250000,0.000041,2029138.625152,0.019254,0.006406,0.006406,2828.951797,2830.228103,352.045410,1.850475,353.895885,0.124960,18.138630,16.286587,0.996994,0.056422,0.000991,0.379541,0.000369,12265.731559,215.481238,0.063257,0.000061,0.035385,0.100089,7692.355559,0.016682,461603.328540,21243.373775,0.046021,3380.985266,73466.393287,73544.150033,170964.195756,7867.916213,462091.888967,171145.144062, 
1.027782,35.600000,30.000000,1.000001,96.000000,2216.000000,2028638.125000,38961.625000,52054217.875000,47691.750000,53924.625000,0.000041,2029012.235159,0.019206,0.006358,0.006358,2829.128017,2830.405351,352.215712,1.850475,354.066186,0.125012,18.004267,16.152218,0.996994,0.056389,0.001025,0.379553,0.000381,12258.439787,222.773010,0.063259,0.000064,0.035400,0.100083,7695.575627,0.016680,461825.460393,21068.110662,0.045619,3353.091297,73501.746642,73578.189572,171046.466812,7803.003949,462305.765867,171224.357729, 
1.165448,35.700000,30.688331,1.000001,96.000000,2216.000000,2028753.125000,39021.625000,52054636.875000,47695.750000,53925.375000,0.000041,2029128.366914,0.019234,0.006386,0.006386,2828.966099,2830.242770,352.045807,1.850475,353.896282,0.124959,18.083866,16.231812,0.996994,0.056353,0.001060,0.379566,0.000394,12250.753534,230.459263,0.063261,0.000066,0.035385,0.100089,7692.324353,0.016681,461603.846385,21171.928992,0.045866,3369.614485,73466.475705,73543.710501,170964.387550,7841.455182,462089.127306,171144.121224, 
1.289778,35.800000,31.309980,1.000001,96.000000,2216.000000,2028692.750000,39056.500000,52055175.750000,47696.500000,53927.375000,0.000041,2029068.674071,0.019252,0.006404,0.006404,2829.049324,2830.325749,352.119369,1.850475,353.969844,0.124982,18.134680,16.282619,0.996994,0.056308,0.001106,0.379583,0.000411,12240.868138,240.344660,0.063264,0.000069,0.035391,0.100086,7693.697868,0.016681,461699.796082,21238.198318,0.046000,3380.161567,73481.746561,73559.449223,170999.924475,7865.999377,462188.016688,171180.746921, 
1.413443,35.925000,31.928305,1.000001,96.000000,2216.000000,2028777.250000,39006.000000,52055781.250000,47694.875000,53927.125000,0.000041,2029152.187036,0.019226,0.006379,0.006378,2828.932890,2830.209673,351.992709,1.850475,353.843184,0.124942,18.061207,16.209138,0.996994,0.056257,0.001157,0.379602,0.000430,12229.760372,251.452425,0.063267,0.000072,0.035380,0.100090,7691.260077,0.016682,461534.587228,21142.353647,0.045809,3364.907426,73455.452777,73532.483601,170938.736011,7830.501351,462018.586559,171117.995022, 
1.534932,36.000000,32.535749,1.000001,96.000000,2216.000000,2028657.250000,38973.250000,52056243.000000,47689.875000,53932.750000,0.000041,2029031.579891,0.019211,0.006364,0.006363,2829.101044,2830.378253,352.153217,1.850475,354.003692,0.124991,18.019803,16.167728,0.996994,0.056218,0.001196,0.379617,0.000445,12221.289551,259.923247,0.063269,0.000074,0.035394,0.100084,7694.290930,0.016681,461743.945589,21088.341161,0.045671,3356.311079,73488.773168,73565.376406,171016.276144,7810.496726,462225.258312,171194.540115, 
1.659927,36.100000,33.160722,1.000001,96.000000,2216.000000,2028740.000000,39000.750000,52056295.250000,47691.500000,53930.750000,0.000041,2029114.843004,0.019224,0.006376,0.006376,2828.984954,2830.261826,352.035876,1.850475,353.886351,0.124955,18.055214,16.203138,0.996994,0.056214,0.001200,0.379618,0.000446,12220.331016,260.881781,0.063270,0.000074,0.035383,0.100088,7692.056721,0.016681,461590.892072,21134.527949,0.045786,3363.661928,73464.413964,73541.378425,170959.589656,7827.602944,462074.474426,171138.694232, 
1.796588,36.200000,33.844027,1.000001,96.000000,2216.000000,2028542.750000,38971.750000,52056615.250000,47693.125000,53926.875000,0.000041,2028917.072203,0.019212,0.006364,0.006364,2829.260712,2830.538063,352.306519,1.850475,354.156993,0.125038,18.021798,16.169718,0.996994,0.056187,0.001227,0.379628,0.000456,12214.460536,266.752262,0.063271,0.000076,0.035407,0.100078,7697.188635,0.016680,461943.904376,21090.936194,0.045657,3356.724091,73520.597572,73597.186522,171090.334954,7811.457850,462425.127323,171268.565675, 
1.917585,36.200000,34.449014,1.000001,96.000000,2216.000000,2028583.875000,39071.625000,52057054.625000,47696.375000,53931.125000,0.000041,2028960.110448,0.019261,0.006413,0.006413,2829.200698,2830.477109,352.237883,1.850475,354.088358,0.125017,18.159682,16.307596,0.996994,0.056149,0.001264,0.379642,0.000470,12206.400011,274.812786,0.063274,0.000078,0.035401,0.100080,7695.862538,0.016680,461854.379688,21270.777837,0.046055,3385.346754,73506.349287,73584.264338,171057.177662,7878.065865,462343.934779,171238.494363, 
2.039576,36.300000,35.058970,1.000001,96.000000,2216.000000,2028632.500000,39083.000000,52057500.250000,47694.500000,53927.125000,0.000041,2029008.945506,0.019266,0.006418,0.006418,2829.132604,2830.408858,352.161840,1.850475,354.012315,0.124993,18.173810,16.321719,0.996994,0.056112,0.001302,0.379656,0.000484,12198.224733,282.988064,0.063276,0.000081,0.035394,0.100083,7694.395220,0.016680,461755.193817,21289.198100,0.046105,3388.278428,73490.563378,73568.630110,171020.442154,7884.888185,462245.701951,171202.111834, 
2.163737,36.400000,35.679774,1.000001,96.000000,2216.000000,2028519.125000,39044.375000,52057708.875000,47692.500000,53928.125000,0.000041,2028894.847869,0.019248,0.006400,0.006400,2829.291704,2830.568431,352.317766,1.850475,354.168240,0.125041,18.123979,16.271885,0.996994,0.056094,0.001319,0.379663,0.000491,12194.397340,286.815457,0.063277,0.000082,0.035408,0.100077,7697.350547,0.016680,461958.574501,21224.197493,0.045944,3377.933268,73522.932393,73600.489271,171095.768334,7860.813886,462445.879119,171276.251526, 
2.300898,36.400000,36.365579,1.000001,96.000000,2216.000000,2028531.125000,39063.875000,52057918.625000,47695.750000,53929.375000,0.000041,2028907.220999,0.019257,0.006409,0.006409,2829.274449,2830.550989,352.296655,1.850475,354.147130,0.125034,18.150758,16.298662,0.996994,0.056077,0.001337,0.379669,0.000497,12190.549287,290.663511,0.063278,0.000083,0.035406,0.100078,7696.939143,0.016680,461931.039318,21259.123705,0.046022,3383.491943,73518.550036,73596.366875,171085.570118,7873.749520,462419.977321,171266.658267, 
2.426391,36.500000,36.993046,1.000001,96.000000,2216.000000,2028574.125000,38927.125000,52058063.875000,47696.000000,53926.750000,0.000041,2028947.584754,0.019189,0.006342,0.006342,2829.218164,2830.495877,352.239003,1.850475,354.089478,0.125016,17.958413,16.106314,0.996994,0.056064,0.001349,0.379674,0.000502,12187.884532,293.328265,0.063279,0.000084,0.035401,0.100080,7695.835890,0.016680,461855.840805,21008.235849,0.045487,3343.561932,73506.581831,73582.586111,171057.718817,7780.828092,462333.390162,171234.588949, 
2.546888,36.550000,37.595527,1.000001,96.000000,2216.000000,2028489.000000,38897.500000,52058357.500000,47695.250000,53931.625000,0.000041,2028861.907235,0.019176,0.006328,0.006328,2829.337640,2830.615711,352.353702,1.850475,354.204177,0.125052,17.920108,16.068005,0.996994,0.056039,0.001374,0.379683,0.000511,12182.497660,298.715137,0.063281,0.000085,0.035411,0.100076,7698.003086,0.016679,462005.448571,20958.267588,0.045364,3335.609243,73530.392627,73606.011500,171113.129100,7762.321329,462480.576337,171289.102347, 
2.672881,36.600000,38.225494,1.000001,96.000000,2216.000000,2028427.125000,38996.375000,52058620.875000,47698.125000,53927.750000,0.000041,2028801.941713,0.019225,0.006377,0.006377,2829.421267,2830.698527,352.431913,1.850475,354.282388,0.125075,18.060290,16.208184,0.996994,0.056017,0.001396,0.379691,0.000519,12177.665723,303.547074,0.063282,0.000087,0.035418,0.100073,7699.477730,0.016679,462107.462012,21141.108919,0.045749,3364.709322,73546.628558,73623.554933,171150.911856,7830.040340,462590.805068,171329.927803, 
2.793047,36.600000,38.826323,1.000001,96.000000,2216.000000,2028442.500000,38951.250000,52058566.250000,47698.000000,53931.375000,0.000041,2028816.447016,0.019203,0.006355,0.006355,2829.401038,2830.678683,352.413024,1.850475,354.263499,0.125070,17.996770,16.144664,0.996994,0.056022,0.001392,0.379690,0.000517,12178.667888,302.544909,0.063282,0.000086,0.035416,0.100073,7699.121166,0.016679,462082.824481,21058.257834,0.045572,3351.523172,73542.707376,73619.036368,171141.786845,7799.354753,462562.414063,171319.412616, 
2.934536,36.600000,39.533770,1.000001,96.000000,2216.000000,2028429.000000,38961.250000,52058614.250000,47692.750000,53928.625000,0.000041,2028803.141520,0.019208,0.006360,0.006360,2829.419594,2830.697165,352.430667,1.850475,354.281141,0.125075,18.011206,16.159100,0.996994,0.056018,0.001396,0.379691,0.000519,12177.787267,303.425530,0.063282,0.000086,0.035417,0.100073,7699.454350,0.016679,462105.836598,21077.087231,0.045611,3354.519961,73546.369865,73622.831544,171150.309851,7806.328604,462586.259874,171328.244398, 
3.076701,36.700000,40.244596,1.000001,96.000000,2216.000000,2028406.375000,38956.625000,52058991.625000,47695.125000,53933.000000,0.000041,2028780.431878,0.019206,0.006358,0.006358,2829.451266,2830.728903,352.455805,1.850475,354.306280,0.125083,18.005559,16.153449,0.996994,0.055986,0.001428,0.379703,0.000531,12170.863803,310.348994,0.063284,0.000088,0.035420,0.100071,7699.914393,0.016679,462138.625587,21069.715508,0.045592,3353.346716,73551.588391,73627.991206,171162.453921,7803.598336,462618.679013,171340.251486, 
3.202025,36.900000,40.871217,1.000001,96.000000,2216.000000,2028452.125000,38883.875000,52059646.625000,47693.750000,53929.250000,0.000041,2028824.777834,0.019169,0.006321,0.006321,2829.389420,2830.667652,352.383097,1.850475,354.233572,0.125060,17.902407,16.050288,0.996994,0.055931,0.001483,0.379724,0.000551,12158.846763,322.366034,0.063287,0.000092,0.035413,0.100074,7698.500756,0.016679,462043.789627,20935.158257,0.045310,3331.931282,73536.494791,73611.940826,171127.329492,7753.762317,462517.831423,171302.900527, 
3.359856,37.187500,41.660369,1.000001,96.000000,2216.000000,2028401.375000,38781.875000,52060059.625000,47700.750000,53929.625000,0.000041,2028772.084767,0.019119,0.006272,0.006272,2829.462907,2830.742096,352.450317,1.850475,354.300792,0.125080,17.761869,15.909744,0.996994,0.055896,0.001518,0.379737,0.000564,12151.269501,329.943296,0.063289,0.000094,0.035419,0.100071,7699.759265,0.016679,462131.467376,20751.840546,0.044905,3302.755385,73550.449127,73624.566280,171159.802732,7685.866869,462597.159552,171332.281316, 
3.480348,37.625000,42.262827,1.000001,96.000000,2216.000000,2028273.500000,38864.500000,52060739.250000,47698.125000,53935.125000,0.000041,2028645.814370,0.019161,0.006314,0.006314,2829.639023,2830.917627,352.613959,1.850475,354.464433,0.125130,17.881723,16.029589,0.996994,0.055838,0.001575,0.379758,0.000586,12138.800324,342.412473,0.063293,0.000098,0.035433,0.100065,7702.838237,0.016677,462344.913019,20908.159680,0.045222,3327.634328,73584.420029,73659.622734,171238.856674,7743.762845,462817.425920,171413.861452, 
3.601342,38.100000,42.867800,1.000001,96.000000,2216.000000,2028132.750000,38845.750000,52061304.000000,47702.875000,53930.875000,0.000041,2028504.731056,0.019153,0.006306,0.006306,2829.835826,2831.114753,352.801204,1.850475,354.651678,0.125187,17.860557,16.008415,0.996994,0.055791,0.001623,0.379776,0.000603,12128.438606,352.774191,0.063296,0.000101,0.035449,0.100058,7706.370977,0.016676,462589.145794,20880.541860,0.045138,3323.238819,73623.290852,73698.255557,171329.313257,7733.534022,463060.163299,171503.764185, 
3.726504,38.725000,43.493608,1.000001,96.000000,2216.000000,2028003.000000,38813.000000,52061904.500000,47701.125000,53931.250000,0.000041,2028374.377914,0.019139,0.006291,0.006291,2830.017685,2831.297047,352.972990,1.850475,354.823465,0.125240,17.819448,15.967299,0.996994,0.055740,0.001673,0.379794,0.000622,12117.420799,363.791998,0.063299,0.000104,0.035464,0.100051,7709.607696,0.016675,462813.214625,20826.912058,0.045001,3314.703378,73658.952486,73733.496728,171412.301713,7713.671133,463281.590285,171585.774180, 
3.868500,39.550000,44.203590,1.000001,96.000000,2216.000000,2027702.375000,38901.375000,52062721.875000,47700.375000,53933.125000,0.000041,2028075.501198,0.019185,0.006337,0.006337,2830.434743,2831.713660,353.375299,1.850475,355.225774,0.125364,17.953542,16.101383,0.996994,0.055671,0.001742,0.379820,0.000648,12102.423552,378.789245,0.063303,0.000108,0.035499,0.100037,7717.214267,0.016673,463337.966144,21001.803406,0.045327,3342.538178,73742.469218,73818.184263,171606.654128,7778.445706,463813.698178,171782.851177, 
4.009990,40.412500,44.911039,1.000001,96.000000,2216.000000,2027697.875000,38667.875000,52063723.375000,47699.875000,53930.375000,0.000041,2028066.536590,0.019070,0.006222,0.006222,2830.447255,2831.728232,353.372343,1.850475,355.222818,0.125362,17.627620,15.775447,0.996994,0.055587,0.001827,0.379851,0.000679,12084.047530,397.165267,0.063309,0.000113,0.035499,0.100036,7717.110350,0.016673,463334.109783,20576.669698,0.044410,3274.876101,73741.855459,73814.538270,171605.225846,7620.988777,463790.789715,171774.366561, 
4.130155,41.225000,45.511863,1.000001,96.000000,2216.000000,2027481.000000,38713.500000,52064697.250000,47706.000000,53931.500000,0.000041,2027850.571527,0.019094,0.006247,0.006247,2830.748696,2832.029518,353.656581,1.850475,355.507056,0.125449,17.699013,15.846828,0.996994,0.055504,0.001909,0.379882,0.000710,12066.177924,415.034873,0.063314,0.000118,0.035523,0.100026,7722.464237,0.016671,463704.855474,20669.775078,0.044575,3289.694270,73800.861422,73874.144564,171742.539064,7655.472251,464165.307398,171913.076814, 
4.251645,42.150000,46.119312,1.000001,96.000000,2216.000000,2027296.625000,38707.625000,52065791.875000,47704.250000,53943.000000,0.000041,2027666.117971,0.019093,0.006245,0.006245,2831.006205,2832.287285,353.895184,1.850475,355.745658,0.125522,17.697335,15.845135,0.996994,0.055412,0.002002,0.379916,0.000744,12046.092136,435.120661,0.063319,0.000124,0.035544,0.100017,7726.944419,0.016669,464016.076145,20667.567492,0.044541,3289.342922,73850.393691,73923.612095,171857.805980,7654.654627,464476.121310,172028.193078, 
4.376306,43.100000,46.742620,1.000001,96.000000,2216.000000,2027339.250000,38607.000000,52066631.250000,47703.750000,53936.375000,0.000041,2027706.816835,0.019043,0.006195,0.006195,2830.949382,2832.231293,353.824493,1.850475,355.674968,0.125499,17.555252,15.703041,0.996994,0.055341,0.002072,0.379943,0.000771,12030.689661,450.523137,0.063324,0.000128,0.035538,0.100019,7725.561619,0.016670,463923.871046,20482.227677,0.044150,3259.845198,73835.718805,73907.644816,171823.655943,7586.010251,464375.795856,171991.035502, 
4.501305,44.037500,47.367616,1.000001,96.000000,2216.000000,2026992.250000,38465.500000,52067599.750000,47708.875000,53932.125000,0.000041,2027357.190100,0.018977,0.006129,0.006129,2831.437592,2832.721117,354.297355,1.850475,356.147830,0.125644,17.369750,15.517527,0.996994,0.055259,0.002154,0.379973,0.000801,12012.917330,468.295468,0.063329,0.000133,0.035579,0.100001,7734.495810,0.016667,464540.648027,20240.251960,0.043570,3221.333597,73933.881833,74004.026060,172052.091862,7496.389615,464981.377550,172215.325019, 
4.637961,45.075000,48.050897,1.000001,96.000000,2216.000000,2027181.875000,38478.875000,52068434.625000,47707.250000,53938.125000,0.000041,2027547.034756,0.018981,0.006134,0.006134,2831.172477,2832.455673,354.017287,1.850475,355.867762,0.125557,17.381784,15.529549,0.996994,0.055189,0.002225,0.379999,0.000827,11997.596705,483.616093,0.063333,0.000138,0.035554,0.100011,7729.137340,0.016668,464175.341677,20255.933953,0.043639,3223.829462,73875.741568,73946.049716,171916.793214,7502.197760,464617.101150,172080.407833, 
4.758959,45.962500,48.655886,1.000001,96.000000,2216.000000,2026765.125000,38510.625000,52069799.125000,47713.125000,53938.000000,0.000041,2027130.962754,0.019001,0.006153,0.006153,2831.753580,2833.036973,354.574682,1.850475,356.425156,0.125728,17.440799,15.588547,0.996994,0.055074,0.002340,0.380042,0.000870,11972.556316,508.656481,0.063340,0.000145,0.035602,0.099990,7739.656103,0.016665,464902.377936,20332.886939,0.043736,3236.076900,73991.452890,74062.185321,172186.065902,7530.698866,465346.803257,172350.667873, 
4.879617,46.837500,49.259176,1.000001,96.000000,2216.000000,2026653.375000,38475.125000,52070860.375000,47710.250000,53944.000000,0.000041,2027018.558781,0.018985,0.006137,0.006137,2831.910609,2833.194434,354.713547,1.850475,356.564021,0.125770,17.395102,15.542836,0.996994,0.054984,0.002429,0.380075,0.000903,11953.080350,528.132447,0.063346,0.000151,0.035614,0.099985,7742.241473,0.016664,465083.506069,20273.264586,0.043591,3226.587715,74020.280305,74090.571362,172253.150396,7508.616513,465525.158154,172416.725242, 
5.001117,47.750000,49.866674,1.000001,96.000000,2216.000000,2026578.250000,38469.500000,52072286.500000,47712.500000,53942.500000,0.000041,2026943.340551,0.018982,0.006135,0.006135,2832.015699,2833.299657,354.793775,1.850475,356.644249,0.125794,17.389878,15.537593,0.996994,0.054864,0.002550,0.380120,0.000948,11926.907378,554.305420,0.063353,0.000158,0.035621,0.099981,7743.696094,0.016663,465188.151369,20266.425360,0.043566,3225.499220,74036.935109,74107.162984,172291.907914,7506.083467,465629.406471,172455.335730, 
5.126106,48.725000,50.491618,1.000001,96.000000,2216.000000,2026445.000000,38375.500000,52073512.000000,47714.250000,53943.250000,0.000041,2026808.332582,0.018937,0.006090,0.006090,2832.204342,2833.489258,354.961892,1.850475,356.812367,0.125845,17.263123,15.410822,0.996994,0.054760,0.002653,0.380159,0.000986,11904.415597,576.797200,0.063360,0.000164,0.035635,0.099974,7746.828298,0.016662,465407.434801,20101.072783,0.043190,3199.182561,74071.835123,74140.889714,172373.124001,7444.841771,465841.317935,172533.821457, 
5.247105,49.787500,51.096614,1.000001,96.000000,2216.000000,2026230.250000,38392.750000,52074776.000000,47717.000000,53945.000000,0.000041,2026593.947802,0.018948,0.006100,0.006100,2832.503949,2833.788961,355.239431,1.850475,357.089906,0.125929,17.294767,15.442450,0.996994,0.054654,0.002760,0.380198,0.001026,11881.216464,599.996333,0.063366,0.000171,0.035659,0.099964,7752.034603,0.016661,465769.442586,20142.325901,0.043245,3205.748193,74129.450406,74198.734753,172507.200958,7460.120704,466204.769323,172668.433083, 
5.405261,50.775000,51.887394,1.000001,96.000000,2216.000000,2026151.125000,38428.875000,52076216.375000,47717.500000,53939.500000,0.000041,2026515.521720,0.018966,0.006119,0.006119,2832.613567,2833.898358,355.323567,1.850475,357.174042,0.125954,17.348067,15.495730,0.996994,0.054532,0.002882,0.380243,0.001071,11854.779254,626.433543,0.063374,0.000179,0.035666,0.099960,7753.561976,0.016660,465879.185246,20211.822298,0.043384,3216.808879,74146.916479,74216.663107,172547.846387,7485.860110,466317.416580,172710.154289, 
5.530258,51.600000,52.512381,1.000001,96.000000,2216.000000,2026032.625000,38209.375000,52077578.875000,47717.875000,53949.125000,0.000041,2026392.892285,0.018859,0.006012,0.006011,2832.784986,2834.071781,355.473089,1.850475,357.323563,0.125999,17.045184,15.192830,0.996994,0.054417,0.002997,0.380286,0.001114,11829.770474,651.442323,0.063381,0.000186,0.035679,0.099954,7756.333454,0.016659,466074.213197,19816.734465,0.042518,3153.928748,74177.956117,74244.975858,172620.078962,7339.531283,466495.310986,172776.041106, 
5.651749,52.375000,53.119836,1.000001,96.000000,2216.000000,2025722.250000,38336.500000,52078684.000000,47718.875000,53951.125000,0.000041,2026084.973879,0.018925,0.006077,0.006077,2833.215504,2834.501572,355.883490,1.850475,357.733965,0.126125,17.233869,15.381500,0.996994,0.054324,0.003090,0.380321,0.001149,11809.485175,671.727622,0.063387,0.000191,0.035715,0.099939,7764.065265,0.016656,466609.519042,20062.826623,0.042997,3193.095500,74263.152621,74331.767745,172818.340386,7430.676527,467040.640922,172978.015156, 
5.771916,53.250000,53.720671,1.000001,96.000000,2216.000000,2025686.500000,38241.500000,52080162.500000,47726.625000,53953.875000,0.000041,2026047.434934,0.018878,0.006031,0.006031,2833.267998,2834.554915,355.910886,1.850475,357.761360,0.126132,17.102186,15.249798,0.996994,0.054199,0.003215,0.380367,0.001195,11782.345412,698.867385,0.063395,0.000199,0.035717,0.099937,7764.513822,0.016656,466645.252651,19891.041035,0.042626,3165.754996,74268.839797,74336.280304,172831.575056,7367.052235,467068.994192,172988.516367, 
5.892905,54.087500,54.325616,1.000001,96.000000,2216.000000,2025673.250000,38159.250000,52081310.750000,47721.750000,53950.250000,0.000041,2026032.636491,0.018838,0.005990,0.005990,2833.288693,2834.576319,355.912134,1.850475,357.762609,0.126131,16.987553,15.135150,0.996994,0.054102,0.003312,0.380403,0.001231,11761.267087,719.945710,0.063401,0.000205,0.035717,0.099936,7764.482325,0.016656,466646.881106,19741.500279,0.042305,3141.954865,74269.098973,74335.529477,172832.178187,7311.666770,467064.276604,172986.769112, 
6.014072,54.900000,54.931448,1.000001,96.000000,2216.000000,2025424.250000,38100.750000,52082815.500000,47728.500000,53949.875000,0.000041,2025782.579557,0.018811,0.005964,0.005964,2833.638426,2834.926827,356.236223,1.850475,358.086698,0.126230,16.914328,15.061905,0.996994,0.053975,0.003439,0.380450,0.001278,11733.643562,747.569235,0.063408,0.000213,0.035745,0.099924,7770.555751,0.016654,467069.605624,19645.963103,0.042062,3126.749663,74336.377616,74402.107501,172988.742824,7276.282631,467482.598996,173141.703332, 
6.139566,55.800000,55.558920,1.000001,96.000000,2216.000000,2025188.750000,38130.000000,52084403.000000,47727.375000,53952.250000,0.000041,2025547.671625,0.018828,0.005980,0.005980,2833.967051,2835.255475,356.536991,1.850475,358.387465,0.126321,16.963449,15.111005,0.996994,0.053841,0.003573,0.380500,0.001328,11704.499770,776.713028,0.063417,0.000221,0.035770,0.099912,7776.181587,0.016652,467461.911480,19710.006736,0.042164,3136.942515,74398.814983,74464.918446,173134.041289,7300.002495,467877.252118,173287.871155, 
6.280556,56.600000,56.263869,1.000001,96.000000,2216.000000,2024975.250000,38183.250000,52085911.750000,47729.375000,53948.750000,0.000041,2025335.212673,0.018856,0.006008,0.006008,2834.264335,2835.552554,356.807567,1.850475,358.658042,0.126404,17.045434,15.192970,0.996994,0.053713,0.003700,0.380548,0.001375,11676.800569,804.412228,0.063425,0.000229,0.035794,0.099902,7781.237678,0.016650,467814.837042,19816.917659,0.042361,3153.957904,74454.984786,74521.756622,173264.754460,7339.599133,468234.377190,173420.139700, 
6.405222,57.287500,56.887199,1.000001,96.000000,2216.000000,2024876.250000,38116.750000,52087297.750000,47728.000000,53953.375000,0.000041,2025234.977588,0.018824,0.005977,0.005977,2834.404612,2835.693504,356.924164,1.850475,358.774638,0.126438,16.955753,15.103272,0.996994,0.053596,0.003817,0.380591,0.001419,11651.353976,829.858821,0.063432,0.000236,0.035804,0.099897,7783.380650,0.016649,467966.919744,19699.919471,0.042097,3135.337079,74479.189481,74545.154131,173321.081387,7296.266471,468381.388189,173474.588218, 
6.530213,58.075000,57.512153,1.000001,96.000000,2216.000000,2024728.000000,38015.000000,52088937.750000,47731.000000,53959.000000,0.000041,2025084.841237,0.018775,0.005928,0.005928,2834.614750,2835.904662,357.106500,1.850475,358.956974,0.126493,16.818389,14.965886,0.996994,0.053458,0.003956,0.380643,0.001470,11621.242816,859.969981,0.063440,0.000245,0.035819,0.099889,7786.756847,0.016648,468204.749091,19520.720817,0.041693,3106.816750,74517.041167,74581.778838,173409.166330,7229.896599,468611.508194,173559.817850, 
6.656205,58.862500,58.142116,1.000001,96.000000,2216.000000,2024613.250000,38059.750000,52090503.500000,47732.625000,53956.375000,0.000041,2024970.952050,0.018799,0.005951,0.005951,2834.774175,2836.063845,357.238157,1.850475,359.088632,0.126533,16.885047,15.032524,0.996994,0.053325,0.004088,0.380692,0.001519,11592.493713,888.719084,0.063449,0.000253,0.035830,0.099884,7789.175926,0.016647,468376.476234,19607.639359,0.041863,3120.650254,74544.372369,74609.663650,173472.768976,7262.088652,468786.713774,173624.708805, 
6.780367,59.662500,58.762924,1.000001,96.000000,2216.000000,2024473.125000,38055.625000,52092196.375000,47739.625000,53958.625000,0.000041,2024830.774273,0.018798,0.005950,0.005950,2834.970425,2836.260289,357.404833,1.850475,359.255308,0.126583,16.884128,15.031582,0.996994,0.053182,0.004231,0.380745,0.001573,11561.409111,919.803686,0.063457,0.000262,0.035844,0.099877,7792.251992,0.016646,468593.879766,19606.411812,0.041841,3120.454884,74578.973189,74644.226036,173553.288802,7261.634004,469003.875824,173705.139194, 
6.901862,60.412500,59.370398,1.000001,96.000000,2216.000000,2024298.500000,37941.250000,52093688.000000,47740.000000,53955.500000,0.000041,2024654.033546,0.018743,0.005895,0.005895,2835.217902,2836.508919,357.627226,1.850475,359.477701,0.126650,16.729919,14.877353,0.996994,0.053056,0.004357,0.380792,0.001619,11534.018722,947.194075,0.063465,0.000270,0.035863,0.099868,7796.392707,0.016645,468883.957705,19405.243351,0.041386,3088.437955,74625.140490,74689.022233,173660.725076,7187.127167,469285.338853,173809.384760, 
7.026857,61.212500,59.995376,1.000001,96.000000,2216.000000,2024199.125000,38059.125000,52095159.125000,47739.375000,53960.500000,0.000041,2024556.888469,0.018802,0.005954,0.005954,2835.353945,2836.644093,357.736519,1.850475,359.586993,0.126682,16.898539,15.045954,0.996994,0.052932,0.004481,0.380838,0.001666,11507.003721,974.209076,0.063473,0.000278,0.035873,0.099863,7798.391661,0.016644,469026.513004,19625.157146,0.041842,3123.438294,74647.828852,74713.146227,173713.523335,7268.576721,469436.914498,173865.523888, 
7.152022,61.975000,60.621199,1.000001,96.000000,2216.000000,2023903.250000,37840.250000,52097038.000000,47741.750000,53960.375000,0.000041,2024256.962414,0.018697,0.005849,0.005849,2835.774048,2837.066352,358.125713,1.850475,359.976188,0.126801,16.601993,14.749383,0.996994,0.052773,0.004640,0.380897,0.001724,11472.499489,1008.713309,0.063483,0.000287,0.035906,0.099849,7805.670971,0.016641,469534.158223,19238.325346,0.040973,3061.872150,74728.623034,74791.324107,173901.540083,7125.305684,469928.120994,174047.452220, 
7.275684,62.700000,61.239510,1.000001,96.000000,2216.000000,2023824.375000,37870.125000,52098722.625000,47740.250000,53962.250000,0.000041,2024178.659904,0.018712,0.005865,0.005864,2835.883746,2837.175895,358.205600,1.850475,360.056075,0.126824,16.646590,14.793958,0.996994,0.052631,0.004782,0.380950,0.001777,11441.561077,1039.651720,0.063492,0.000296,0.035913,0.099845,7807.101985,0.016641,469638.358647,19296.466462,0.041088,3071.125589,74745.207034,74808.273519,173940.132832,7146.839430,470034.617375,174086.895324, 
7.397173,63.375000,61.846954,1.000001,96.000000,2216.000000,2023718.500000,37930.750000,52100220.250000,47747.125000,53961.125000,0.000041,2024073.938629,0.018743,0.005895,0.005895,2836.030469,2837.322237,358.325572,1.850475,360.176047,0.126860,16.735238,14.882587,0.996994,0.052505,0.004909,0.380997,0.001824,11414.055803,1067.156994,0.063499,0.000304,0.035923,0.099840,7809.300795,0.016640,469794.843750,19412.069565,0.041320,3089.524379,74770.112392,74833.915225,173998.090278,7189.655394,470195.729095,174146.566331, 
7.517339,64.087500,62.447784,1.000001,96.000000,2216.000000,2023553.250000,37886.250000,52101951.750000,47746.625000,53964.500000,0.000041,2023907.884150,0.018723,0.005875,0.005875,2836.263155,2837.555481,358.528320,1.850475,360.378795,0.126920,16.678548,14.825874,0.996994,0.052358,0.005055,0.381051,0.001879,11382.253851,1098.958946,0.063508,0.000313,0.035940,0.099831,7813.054894,0.016639,470059.297516,19338.096068,0.041140,3077.751141,74812.201482,74875.483589,174096.036117,7162.257803,470456.911035,174243.300383, 
7.638329,64.812500,63.052734,1.000001,96.000000,2216.000000,2023418.250000,37885.500000,52103960.750000,47748.750000,53967.500000,0.000041,2023772.893766,0.018724,0.005876,0.005876,2836.452340,2837.744828,358.682271,1.850475,360.532746,0.126966,16.682155,14.829454,0.996994,0.052189,0.005225,0.381114,0.001942,11345.353329,1135.859469,0.063519,0.000324,0.035953,0.099825,7815.871376,0.016637,470260.103750,19342.766074,0.041132,3078.494395,74844.160762,74907.446411,174170.408796,7163.987435,470657.739529,174317.681307, 
7.758996,65.562500,63.656071,1.000001,96.000000,2216.000000,2023370.500000,37871.000000,52105532.500000,47749.375000,53969.000000,0.000041,2023724.880736,0.018717,0.005869,0.005869,2836.519635,2837.812297,358.722042,1.850475,360.572516,0.126977,16.663466,14.810745,0.996994,0.052056,0.005358,0.381163,0.001991,11316.482686,1164.730111,0.063527,0.000332,0.035956,0.099822,7816.547816,0.016637,470311.977812,19318.362428,0.041076,3074.610437,74852.416769,74915.535942,174189.621412,7154.949047,470708.567588,174336.506514, 
7.879986,66.250000,64.261017,1.000001,96.000000,2216.000000,2023508.750000,38118.000000,52107165.750000,47752.750000,53971.875000,0.000041,2023867.743517,0.018838,0.005990,0.005990,2836.319408,2837.609850,358.490803,1.850475,360.341278,0.126905,17.005075,15.152332,0.996994,0.051918,0.005496,0.381214,0.002042,11286.481122,1194.731675,0.063536,0.000340,0.035936,0.099829,7812.091935,0.016638,470010.362221,19763.910999,0.042050,3145.521639,74804.413194,74870.518495,174077.911934,7319.967037,470425.714404,174231.746076, 
8.000484,66.975000,64.863507,1.000001,96.000000,2216.000000,2024701.000000,38401.750000,52112168.250000,47752.875000,53981.250000,0.000041,2025065.143101,0.018967,0.006119,0.006119,2834.642323,2835.928990,356.721710,1.850475,358.572185,0.126357,17.361034,15.508225,0.996994,0.051495,0.005919,0.381371,0.002199,11194.580989,1286.631808,0.063562,0.000367,0.035780,0.099888,7778.343032,0.016648,467702.849926,20228.119451,0.043250,3219.402650,74437.161497,74506.748454,173223.277750,7491.896093,468140.078017,173385.214080, 
8.121643,67.625000,65.469303,1.000001,96.000000,2216.000000,2027250.250000,39104.750000,52125986.750000,47763.000000,53991.750000,0.000041,2027627.371486,0.019290,0.006442,0.006442,2831.060303,2832.337903,352.886517,1.850475,354.736991,0.125164,18.253805,16.400813,0.996994,0.050327,0.007087,0.381805,0.002633,10940.660807,1540.551990,0.063634,0.000439,0.035443,0.100015,7704.898143,0.016669,462700.423642,21392.365317,0.046234,3404.697987,73641.001258,73719.665182,171370.527275,7923.098265,463194.684050,171553.586685, 
8.247469,68.375000,66.098435,1.000001,96.000000,2216.000000,2033915.125000,38691.625000,52147830.625000,47769.625000,54026.625000,0.000041,2034283.111454,0.019023,0.006176,0.006175,2821.797678,2823.071486,343.233091,1.850475,345.083566,0.122157,17.442087,15.588807,0.996994,0.048480,0.008934,0.382490,0.003318,10539.083243,1942.129554,0.063748,0.000553,0.034591,0.100343,7519.811577,0.016724,450108.999248,20333.226244,0.045174,3236.130902,71637.015412,71710.072656,166707.036759,7530.824535,450568.031815,166877.048820, 
8.367632,69.037500,66.699251,1.000001,96.000000,2216.000000,2042012.500000,37748.000000,52170167.000000,47783.250000,54057.500000,0.000041,2042361.369019,0.018486,0.005638,0.005638,2810.636476,2811.908950,331.673388,1.850475,333.523862,0.118533,15.861346,14.007768,0.996994,0.046590,0.010824,0.383191,0.004019,10128.212920,2352.999877,0.063865,0.000670,0.033565,0.100742,7296.743586,0.016790,435031.124986,18271.002040,0.041999,2907.917986,69237.299093,69298.337445,161122.638884,6767.037793,435414.640569,161264.681692, 
8.522626,69.837500,67.474218,1.000001,96.000000,2216.000000,2050500.875000,36478.125000,52187788.625000,47784.375000,54085.125000,0.000041,2050825.319714,0.017790,0.004943,0.004942,2799.036712,2800.308838,319.758921,1.850475,321.609396,0.114772,13.847036,11.993223,0.996994,0.045098,0.012316,0.383744,0.004572,9803.898300,2677.314497,0.063957,0.000762,0.032500,0.101160,7065.209453,0.016860,419490.516190,15643.334576,0.037291,2489.712052,66763.936344,66810.342479,155366.857848,5793.827621,419782.094771,155474.849915, 
8.647618,70.587500,68.099179,1.000001,96.000000,2216.000000,2056954.875000,35793.625000,52187098.625000,47772.625000,54098.375000,0.000041,2057266.278676,0.017401,0.004554,0.004554,2790.273393,2791.542614,311.005023,1.850475,312.855497,0.111998,12.718704,10.864901,0.996994,0.045156,0.012257,0.383722,0.004550,9816.600138,2664.612659,0.063954,0.000758,0.031715,0.101478,6894.469781,0.016913,408072.387849,14171.609969,0.034728,2255.479991,64946.686217,64985.838769,151137.921426,5248.744433,408318.390786,151229.033624, 
8.788450,71.375000,68.803337,1.000001,96.000000,2216.000000,2061202.375000,34963.875000,52185234.375000,47767.250000,54101.375000,0.000041,2061498.897225,0.016963,0.004116,0.004116,2784.544473,2785.813727,305.309431,1.850475,307.159906,0.110185,11.471019,9.617240,0.996994,0.045314,0.012099,0.383664,0.004492,9850.916955,2630.295843,0.063944,0.000749,0.031201,0.101687,6782.865473,0.016948,400643.355233,12544.226463,0.031310,1996.474067,63764.319890,63795.567243,148386.427864,4646.009801,400839.688292,148459.143812, 
8.908942,72.062500,69.405797,1.000001,96.000000,2216.000000,2062821.750000,34786.250000,52187968.000000,47764.875000,54106.500000,0.000041,2063115.036895,0.016863,0.004016,0.004016,2782.363202,2783.631576,303.078454,1.850475,304.928929,0.109471,11.185215,9.331400,0.996994,0.045083,0.012331,0.383749,0.004577,9800.596245,2680.616552,0.063958,0.000763,0.030999,0.101767,6738.874987,0.016961,397733.385257,12171.391812,0.030602,1937.135637,63301.184151,63330.817218,147308.661206,4507.922893,397919.575450,147377.620537, 
9.030438,72.687500,70.013281,1.000001,96.000000,2216.000000,2065221.875000,34579.125000,52188486.875000,47763.000000,54114.875000,0.000041,2065511.343194,0.016744,0.003896,0.003896,2779.135239,2780.401965,299.839573,1.850475,301.690048,0.108434,10.838824,8.985002,0.996994,0.045039,0.012375,0.383766,0.004594,9791.044358,2690.168439,0.063961,0.000766,0.030705,0.101885,6675.035624,0.016981,393508.757821,11719.568343,0.029782,1865.225755,62628.814345,62656.583480,145743.984378,4340.580868,393683.236580,145808.606141, 
9.155932,73.475000,70.640747,1.000001,94.000000,2216.000000,2030054.625000,33328.375000,52201591.875000,47818.875000,54081.125000,0.000041,2030328.190482,0.016417,0.003571,0.003570,2768.392355,2769.652598,288.855814,1.850475,290.706289,0.104891,9.893638,8.039641,0.996994,0.043929,0.013485,0.384177,0.005005,9549.753157,2931.459640,0.064029,0.000834,0.029083,0.100150,6322.441502,0.016692,379182.116405,10486.488579,0.027656,1668.975171,60348.660352,60371.734151,140437.820891,3883.884659,379327.093475,140491.516102, 
9.280925,74.112500,71.265715,1.000001,94.000000,2216.000000,2025078.125000,33096.125000,52207127.375000,47843.000000,54076.000000,0.000041,2025348.554161,0.016343,0.003496,0.003496,2775.198881,2776.466104,295.570164,1.850475,297.420639,0.107051,9.711537,7.857466,0.996994,0.043460,0.013954,0.384351,0.005178,9447.807648,3033.405150,0.064058,0.000863,0.029682,0.099905,6452.605721,0.016651,387939.964158,10248.869325,0.026419,1631.156922,61742.514008,61764.056772,143681.468207,3795.877528,388075.321444,143731.600535, 
9.400256,74.712500,71.862369,1.000001,94.000000,2216.000000,2024399.500000,32988.750000,52207794.250000,47838.875000,54067.875000,0.000041,2024668.267452,0.016296,0.003449,0.003449,2776.131345,2777.399885,296.491994,1.850475,298.342469,0.107346,9.582679,7.728599,0.996994,0.043403,0.014010,0.384372,0.005199,9435.525022,3045.687776,0.064062,0.000867,0.029764,0.099871,6470.430331,0.016645,389142.350670,10080.781925,0.025905,1604.405003,61933.879614,61954.657286,144126.796545,3733.622935,389272.900739,144175.148422, 
9.522579,75.375000,72.473986,1.000001,94.000000,2216.000000,2024316.250000,32942.750000,52209505.000000,47844.125000,54074.750000,0.000041,2024584.279498,0.016274,0.003427,0.003427,2776.246510,2777.515367,296.576811,1.850475,298.427285,0.107372,9.521811,7.667708,0.996994,0.043258,0.014155,0.384425,0.005253,9404.015126,3077.197671,0.064071,0.000876,0.029771,0.099867,6472.000907,0.016644,389252.981045,10001.358558,0.025694,1591.764391,61951.486971,61971.932774,144167.770757,3704.206873,389381.445918,144215.350340, 
9.646245,76.125000,73.092313,1.000001,94.000000,2216.000000,2023947.625000,32913.625000,52211167.625000,47843.125000,54072.500000,0.000041,2024215.229528,0.016262,0.003415,0.003415,2776.752669,2778.022100,297.053733,1.850475,298.904208,0.107524,9.491800,7.637675,0.996994,0.043118,0.014296,0.384477,0.005305,9373.390270,3107.822528,0.064080,0.000884,0.029813,0.099849,6481.162289,0.016641,389875.053474,9962.184551,0.025552,1585.529659,62050.492794,62070.746414,144398.167953,3689.697982,390002.310817,144445.300303, 
9.768237,76.737500,73.702274,1.000001,94.000000,2216.000000,2023646.625000,32846.375000,52212833.125000,47849.875000,54069.500000,0.000041,2023913.176800,0.016231,0.003384,0.003384,2777.167077,2778.437181,297.438943,1.850475,299.289418,0.107647,9.407588,7.553441,0.996994,0.042976,0.014437,0.384530,0.005357,9342.711109,3138.501688,0.064088,0.000893,0.029847,0.099834,6488.545989,0.016639,390377.501875,9852.313951,0.025238,1568.043224,62130.459878,62150.243798,144584.259954,3649.005167,390501.808012,144630.299264, 
9.888896,77.387500,74.305568,1.000001,94.000000,2216.000000,2023385.375000,32826.625000,52214237.625000,47848.875000,54072.125000,0.000041,2023651.640741,0.016224,0.003377,0.003377,2777.525997,2778.796503,297.773070,1.850475,299.623545,0.107753,9.387501,7.533335,0.996994,0.042857,0.014556,0.384574,0.005401,9316.838622,3164.374175,0.064096,0.000900,0.029877,0.099821,6494.950406,0.016637,390813.319797,9826.088666,0.025143,1563.869344,62199.822399,62219.479215,144745.673999,3639.292099,390936.827313,144791.417523, 
10.009396,78.025000,74.908069,1.000001,94.000000,2216.000000,2023220.875000,32897.125000,52216014.625000,47855.125000,54070.750000,0.000041,2023488.307322,0.016260,0.003413,0.003413,2777.750195,2779.020567,297.965248,1.850475,299.815722,0.107814,9.488781,7.634591,0.996994,0.042707,0.014707,0.384629,0.005457,9284.102886,3197.109911,0.064105,0.000910,0.029894,0.099813,6498.592583,0.016635,391063.985629,9958.162447,0.025464,1584.889522,62239.717074,62259.892838,144838.513196,3688.208314,391190.753796,144885.464369, 
10.134885,78.812500,75.535513,1.000001,94.000000,2216.000000,2023133.125000,32811.125000,52217879.125000,47858.875000,54075.375000,0.000041,2023399.172530,0.016218,0.003371,0.003371,2777.872561,2779.143439,298.054654,1.850475,299.905129,0.107841,9.373000,7.518785,0.996994,0.042549,0.014865,0.384688,0.005516,9249.753581,3231.459216,0.064115,0.000919,0.029901,0.099808,6500.243285,0.016635,391180.602961,9807.110423,0.025071,1560.848865,62258.277284,62277.839876,144881.704800,3632.263120,391303.518445,144927.229054,
