Repository: HiroshanGunawardane/LMPA_Composite

# DMA Composite Material Analysis

MATLAB and Python scripts for processing dynamic mechanical analysis (DMA) data from composite elastomer samples, extracting Young’s modulus, comparing materials across filler concentrations, and fitting simple composite-modulus models.

This repository contains two main analysis pipelines:

1. **MEMS/CERR/Ecoflex pipeline** based on exported `.txt` files in `ss0`, `ss80`, and `ts`
2. **FM/Ecoflex pipeline** based on raw `.csv` files in `DMA_FM`

It also includes downstream scripts for:

- pooled material comparison plots
- statistical testing
- Guth and Tsai model fitting
- thesis/paper-ready summary figures

---

File: DMA_FM/20240823_fm20v_eco50_ss75_s4_t1_gyan.csv
Time,Sample Temperature,Program Temperature,Frequency,Raw Dynamic Force,Raw Static Force,In-Phase Angle,Out-Of-Phase Angle,Zero Displacement,Min Displacement,Max Displacement,Spring Stiffness,C*,Measured Tan Delta,Corrected Total Tan Delta,Corrected Total Delta,Stiffness*,Total Stiffness',Stiffness Less Spring,Inertia,Sample Stiffness',Ratio of Sample to Total Stiffness,Total Stiffness'',Sample Stiffness'',Total Applied Static Force,Static Force,Static Force Corrected,Static Displacement,Static Displacement Corrected,Static Stress,Static Stress Corrected,Static Strain,Static Strain Corrected,Dynamic Force,Displacement Amplitude,Dynamic Stress,Dynamic Strain,Storage Modulus,Loss Modulus,Tan Delta,Loss Viscosity,Storage Viscosity,Complex Viscosity,Shear Storage Modulus,Shear Loss Modulus,Complex Modulus,Shear Complex Modulus, 
0.000000,77.137500,75.000000,1.000001,0.000000,2047.000000,-690.750000,-16.500000,40398892.000000,39431.750000,39476.375000,0.000042,690.947040,0.023887,0.011037,0.011037,0.000000,0.000000,-2502.939918,1.850475,-2501.089443,-1351.593355,0.000000,-1.870545,0.000000,0.034745,0.000000,0.013882,0.000000,7193.564252,0.000000,0.002314,0.000000,-0.000000,0.000034,-0.000000,0.000006,1.000000,0.000748,0.000748,0.000119,0.159155,0.159155,0.370370,0.000277,1.000000,0.370370, 
0.062158,77.075000,75.000000,1.000001,0.000000,2050.000000,-785.250000,63.500000,40600465.500000,39614.250000,39685.125000,0.000042,787.813311,-0.080866,-0.093810,-0.093536,0.000000,0.000000,-2498.590052,1.850475,-2496.739578,-1349.242679,-0.000000,-1.867295,0.017698,0.032788,0.001957,0.020206,0.006324,6788.365851,405.198401,0.003368,0.001054,-0.000000,0.000039,-0.000000,0.000006,1.000000,0.000748,0.000748,0.000119,0.159155,0.159155,0.370370,0.000277,1.000000,0.370370, 
0.141159,76.987500,75.000000,1.000001,0.000000,2060.000000,-1617.125000,-1308.375000,41387195.375000,40128.125000,40748.500000,0.000042,2080.129421,0.809075,0.788038,0.667404,0.000000,0.000000,-2482.809275,1.850475,-2480.958800,-1340.714718,0.000000,-1.855501,0.076692,0.034758,0.000013,0.044888,0.031007,7196.198578,2.634326,0.007481,0.005168,-0.000000,0.000081,-0.000000,0.000013,1.000000,0.000748,0.000748,0.000119,0.159155,0.159155,0.370370,0.000277,1.000000,0.370370, 
0.202322,76.862500,75.000000,1.000001,0.000000,2074.000000,-1482.250000,-1463.000000,42313616.750000,40930.500000,41754.125000,0.000041,2082.650730,0.987013,0.961970,0.766017,0.000000,0.000000,-2466.757660,1.850475,-2464.907185,-1332.040396,0.000000,-1.843505,0.159283,0.023143,0.011602,0.073954,0.060072,4791.522820,2402.041432,0.012326,0.010012,-0.000000,0.000074,-0.000000,0.000012,1.000000,0.000748,0.000748,0.000119,0.159155,0.159155,0.370370,0.000277,1.000000,0.370370, 
0.264987,76.800000,75.000000,1.000001,0.000000,2084.000000,-262.125000,-85.875000,43100792.125000,41835.875000,42346.500000,0.000041,275.833340,0.327611,0.313446,0.303746,0.000000,0.000000,-2455.356780,1.850475,-2453.506305,-1325.879339,0.000000,-1.834985,0.218277,0.023945,0.010800,0.098650,0.084769,4957.625022,2235.939230,0.016442,0.014128,-0.000000,0.000013,-0.000000,0.000002,1.000000,0.000748,0.000748,0.000119,0.159155,0.159155,0.370370,0.000277,1.000000,0.370370, 
0.326146,76.700000,75.000000,1.000001,0.000000,2094.000000,70.375000,-229.875000,43844875.625000,42475.375000,43087.875000,0.000041,240.406232,-3.266430,-3.422905,-1.286557,0.000000,0.000000,-2446.529858,1.850475,-2444.679384,-1321.109254,-0.000000,-1.828388,0.277270,0.021194,0.013551,0.121995,0.108114,4388.067764,2805.496488,0.020333,0.018019,-0.000000,0.000003,-0.000000,0.000001,1.000000,0.000748,0.000748,0.000119,0.159155,0.159155,0.370370,0.000277,1.000000,0.370370, 
0.389143,76.600000,75.000000,1.000001,0.000000,2105.000000,-715.500000,-58.250000,44650805.750000,43296.750000,43869.750000,0.000041,717.867197,0.081412,0.068494,0.068387,0.000000,0.000000,-2439.154776,1.850475,-2437.304301,-1317.123746,0.000000,-1.822876,0.342164,0.017076,0.017669,0.147280,0.133399,3535.354997,3658.209255,0.024547,0.022233,-0.000000,0.000035,-0.000000,0.000006,1.000000,0.000748,0.000748,0.000119,0.159155,0.159155,0.370370,0.000277,1.000000,0.370370, 
0.467646,76.500000,75.000000,1.000001,0.000000,2116.000000,-513.375000,-478.625000,45459391.375000,44092.000000,44741.875000,0.000041,701.880176,0.932311,0.908583,0.737537,0.000000,0.000000,-2434.074597,1.850475,-2432.224123,-1314.378408,0.000000,-1.819080,0.407057,0.013183,0.021562,0.172649,0.158767,2729.402498,4464.161754,0.028775,0.026461,-0.000000,0.000026,-0.000000,0.000004,1.000000,0.000748,0.000748,0.000119,0.159155,0.159155,0.370370,0.000277,1.000000,0.370370, 
0.531474,76.425000,75.000000,1.000001,0.000000,2129.000000,-765.500000,85.750000,46388023.750000,44982.625000,45617.500000,0.000041,770.287811,-0.112018,-0.125044,-0.124399,0.000000,0.000000,-2431.131437,1.850475,-2429.280962,-1312.787919,-0.000000,-1.816880,0.483748,0.006813,0.027932,0.201783,0.187902,1410.632315,5782.931937,0.033631,0.031317,-0.000000,0.000038,-0.000000,0.000006,1.000000,0.000748,0.000748,0.000119,0.159155,0.159155,0.370370,0.000277,1.000000,0.370370, 
0.592972,76.312500,75.000000,1.000001,0.000000,2140.000000,-771.250000,80.000000,47198624.750000,45722.875000,46382.250000,0.000041,775.388008,-0.103728,-0.116729,-0.116204,0.000000,0.000000,-2431.091545,1.850475,-2429.241070,-1312.766361,-0.000000,-1.816850,0.548642,0.003739,0.031006,0.227215,0.213333,774.079984,6419.484268,0.037869,0.035556,-0.000000,0.000038,-0.000000,0.000006,1.000000,0.000748,0.000748,0.000119,0.159155,0.159155,0.370370,0.000277,1.000000,0.370370, 
0.655303,76.300000,75.000000,1.000001,0.000000,2150.000000,-502.250000,-460.250000,47924346.750000,46534.625000,47030.375000,0.000041,681.237936,0.916376,0.893018,0.728944,0.000000,0.000000,-2433.043218,1.850475,-2431.192743,-1313.821049,0.000000,-1.818309,0.607635,0.000586,0.034159,0.249984,0.236102,121.248458,7072.315794,0.041664,0.039350,-0.000000,0.000025,-0.000000,0.000004,1.000000,0.000748,0.000748,0.000119,0.159155,0.159155,0.370370,0.000277,1.000000,0.370370, 
0.733795,76.175000,75.000000,1.000001,0.000000,2161.000000,466.000000,-803.500000,48699537.250000,47269.750000,47893.625000,0.000041,928.853191,-1.724249,-1.776443,-1.058086,0.000000,0.000000,-2437.175278,1.850475,-2435.324803,-1316.054022,-0.000000,-1.821397,0.672528,0.004001,0.030744,0.274304,0.260423,828.324845,6365.239407,0.045717,0.043404,-0.000000,0.000022,-0.000000,0.000004,1.000000,0.000748,0.000748,0.000119,0.159155,0.159155,0.370370,0.000277,1.000000,0.370370, 
0.797792,76.100000,75.000000,1.000001,0.000000,2174.000000,-1904.000000,669.500000,49598561.500000,48129.625000,48757.750000,0.000041,2018.278041,-0.351628,-0.366128,-0.350970,0.000000,0.000000,-2444.562079,1.850475,-2442.711604,-1320.045863,-0.000000,-1.826917,0.749220,0.009716,0.025029,0.302510,0.288628,2011.512880,5182.051372,0.050418,0.048105,-0.000000,0.000094,-0.000000,0.000016,1.000000,0.000748,0.000748,0.000119,0.159155,0.159155,0.370370,0.000277,1.000000,0.370370, 
0.858957,76.012500,75.000000,1.000001,0.000000,2185.000000,-1981.625000,-1112.125000,50386926.125000,48853.000000,49473.000000,0.000041,2272.368732,0.561219,0.544447,0.498570,0.000000,0.000000,-2453.268229,1.850475,-2451.417754,-1324.750683,0.000000,-1.833424,0.814113,0.011296,0.023449,0.327244,0.313362,2338.698641,4854.865611,0.054541,0.052227,-0.000000,0.000098,-0.000000,0.000016,1.000000,0.000748,0.000748,0.000119,0.159155,0.159155,0.370370,0.000277,1.000000,0.370370, 
0.940457,75.900000,75.000000,1.000001,0.000000,2195.000000,-527.125000,1130.875000,51089075.125000,49717.125000,50113.375000,0.000041,1247.693484,-2.145364,-2.219376,-1.147463,0.000000,0.000000,-2462.714978,1.850475,-2460.864503,-1329.855723,-0.000000,-1.840484,0.873107,0.012947,0.021798,0.349273,0.335391,2680.522313,4513.041939,0.058212,0.055899,-0.000000,0.000025,-0.000000,0.000004,1.000000,0.000748,0.000748,0.000119,0.159155,0.159155,0.370370,0.000277,1.000000,0.370370, 
1.001783,75.812500,75.000000,1.000001,0.000000,2209.000000,-549.750000,991.250000,52017258.750000,50438.875000,51196.375000,0.000041,1133.490902,-1.803092,-1.858998,-1.077272,0.000000,0.000000,-2477.545744,1.850475,-2475.695269,-1337.870296,-0.000000,-1.851567,0.955698,0.018210,0.016534,0.378394,0.364512,3770.279182,3423.285070,0.063066,0.060752,-0.000000,0.000026,-0.000000,0.000004,1.000000,0.000748,0.000748,0.000119,0.159155,0.159155,0.370370,0.000277,1.000000,0.370370,

File: DMA_FM/20240823_fm20v_eco50_ss75_s5_t1_gyan.csv
Time,Sample Temperature,Program Temperature,Frequency,Raw Dynamic Force,Raw Static Force,In-Phase Angle,Out-Of-Phase Angle,Zero Displacement,Min Displacement,Max Displacement,Spring Stiffness,C*,Measured Tan Delta,Corrected Total Tan Delta,Corrected Total Delta,Stiffness*,Total Stiffness',Stiffness Less Spring,Inertia,Sample Stiffness',Ratio of Sample to Total Stiffness,Total Stiffness'',Sample Stiffness'',Total Applied Static Force,Static Force,Static Force Corrected,Static Displacement,Static Displacement Corrected,Static Stress,Static Stress Corrected,Static Strain,Static Strain Corrected,Dynamic Force,Displacement Amplitude,Dynamic Stress,Dynamic Strain,Storage Modulus,Loss Modulus,Tan Delta,Loss Viscosity,Storage Viscosity,Complex Viscosity,Shear Storage Modulus,Shear Loss Modulus,Complex Modulus,Shear Complex Modulus, 
0.000000,74.200000,75.000000,1.000001,0.000000,2047.000000,-792.500000,-147.750000,40249574.250000,39286.750000,39325.125000,0.000042,806.155266,0.186435,0.173174,0.171474,0.000000,0.000000,-2506.240864,1.850475,-2504.390389,-1353.377192,0.000000,-1.873012,0.000000,0.023050,0.000000,0.009197,0.000000,5238.601528,0.000000,0.001533,0.000000,-0.000000,0.000039,-0.000000,0.000007,1.000000,0.000748,0.000748,0.000119,0.159155,0.159155,0.370370,0.000277,1.000000,0.370370, 
0.062659,74.125000,75.000000,1.000001,0.000000,2050.000000,-756.625000,95.375000,40451876.375000,39434.875000,39588.875000,0.000042,762.612471,-0.126053,-0.139125,-0.138237,0.000000,0.000000,-2501.784656,1.850475,-2499.934181,-1350.969049,-0.000000,-1.869682,0.017698,0.021190,0.001860,0.015544,0.006347,4815.802553,422.798975,0.002591,0.001058,-0.000000,0.000037,-0.000000,0.000006,1.000000,0.000748,0.000748,0.000119,0.159155,0.159155,0.370370,0.000277,1.000000,0.370370, 
0.124661,74.100000,75.000000,1.000001,0.000000,2060.000000,389.375000,-1873.875000,41151818.625000,39956.750000,40476.875000,0.000042,1913.901880,-4.812520,-5.143341,-1.378766,0.000000,0.000000,-2487.327922,1.850475,-2485.477447,-1343.156603,-0.000000,-1.858878,0.076692,0.016592,0.006457,0.037504,0.028307,3771.001921,1467.599607,0.006251,0.004718,-0.000000,0.000018,-0.000000,0.000003,1.000000,0.000748,0.000748,0.000119,0.159155,0.159155,0.370370,0.000277,1.000000,0.370370, 
0.203324,74.100000,75.000000,1.000001,0.000000,2071.000000,-914.125000,2037.375000,41981097.125000,40717.375000,41301.625000,0.000041,2233.052038,-2.228771,-2.307689,-1.161888,0.000000,0.000000,-2472.196667,1.850475,-2470.346192,-1334.979645,-0.000000,-1.847570,0.141585,0.015452,0.007597,0.063521,0.054324,3511.924429,1726.677099,0.010587,0.009054,-0.000000,0.000044,-0.000000,0.000007,1.000000,0.000748,0.000748,0.000119,0.159155,0.159155,0.370370,0.000277,1.000000,0.370370, 
0.316153,74.100000,75.000000,1.000001,0.000000,2084.000000,-722.250000,941.750000,42947004.250000,41731.750000,42108.375000,0.000041,1186.818489,-1.303911,-1.339189,-0.929398,0.000000,0.000000,-2457.419094,1.850475,-2455.568620,-1326.993818,-0.000000,-1.836526,0.218277,0.012292,0.010758,0.093826,0.084629,2793.627136,2444.974392,0.015638,0.014105,-0.000000,0.000035,-0.000000,0.000006,1.000000,0.000748,0.000748,0.000119,0.159155,0.159155,0.370370,0.000277,1.000000,0.370370, 
0.395145,74.100000,75.000000,1.000001,0.000000,2103.000000,-829.375000,-24.625000,44315727.875000,42721.375000,43754.375000,0.000041,829.740490,0.029691,0.016838,0.016837,0.000000,0.000000,-2441.942511,1.850475,-2440.092037,-1318.630244,0.000000,-1.824960,0.330365,0.003614,0.019436,0.136768,0.127571,821.312976,4417.288552,0.022795,0.021262,-0.000000,0.000041,-0.000000,0.000007,1.000000,0.000748,0.000748,0.000119,0.159155,0.159155,0.370370,0.000277,1.000000,0.370370, 
0.456475,74.100000,75.000000,1.000001,0.000000,2117.000000,-968.750000,-300.000000,45400996.000000,43929.375000,44803.500000,0.000041,1014.138335,0.309677,0.295655,0.287466,0.000000,0.000000,-2434.363129,1.850475,-2432.512654,-1314.534331,0.000000,-1.819295,0.412956,0.002874,0.020176,0.170817,0.161620,653.068345,4585.533182,0.028469,0.026937,-0.000000,0.000048,-0.000000,0.000008,1.000000,0.000748,0.000748,0.000119,0.159155,0.159155,0.370370,0.000277,1.000000,0.370370, 
0.520806,74.100000,75.000000,1.000001,0.000000,2127.000000,-732.500000,-87.250000,46172349.000000,44828.125000,45293.625000,0.000041,737.677987,0.119113,0.106104,0.105709,0.000000,0.000000,-2431.538848,1.850475,-2429.688374,-1313.008085,0.000000,-1.817185,0.471950,0.002241,0.020809,0.195017,0.185820,509.368362,4729.233166,0.032503,0.030970,-0.000000,0.000036,-0.000000,0.000006,1.000000,0.000748,0.000748,0.000119,0.159155,0.159155,0.370370,0.000277,1.000000,0.370370, 
0.582974,74.100000,75.000000,1.000001,0.000000,2138.000000,-391.375000,-313.625000,46965315.875000,45476.125000,46167.750000,0.000041,501.532682,0.801341,0.780461,0.662713,0.000000,0.000000,-2430.862028,1.850475,-2429.011554,-1312.642330,0.000000,-1.816679,0.536843,0.002308,0.020742,0.219895,0.210698,524.540426,4714.061102,0.036649,0.035116,-0.000000,0.000020,-0.000000,0.000003,1.000000,0.000748,0.000748,0.000119,0.159155,0.159155,0.370370,0.000277,1.000000,0.370370, 
0.645471,74.100000,75.000000,1.000001,0.000000,2148.000000,-678.750000,-469.000000,47697404.500000,46290.750000,46823.625000,0.000041,825.022765,0.690976,0.672163,0.591798,0.000000,0.000000,-2432.232365,1.850475,-2430.381890,-1313.382862,0.000000,-1.817703,0.595837,0.005136,0.017914,0.242864,0.233667,1167.252010,4071.349518,0.040477,0.038944,-0.000000,0.000034,-0.000000,0.000006,1.000000,0.000748,0.000748,0.000119,0.159155,0.159155,0.370370,0.000277,1.000000,0.370370, 
0.706469,74.237500,75.000000,1.000001,0.000000,2159.000000,9.250000,-814.250000,48479992.750000,47054.625000,47648.875000,0.000041,814.302539,-88.027027,673.015731,-1.572282,0.000000,-0.000000,-2435.792426,1.850475,-2433.941952,-1315.306726,-0.000000,-1.820363,0.660730,0.009359,0.013691,0.267416,0.258219,2127.041231,3111.560297,0.044569,0.043037,-0.000000,-0.000000,-0.000000,-0.000000,1.000000,0.000748,0.000748,0.000119,0.159155,0.159155,0.370370,0.000277,1.000000,0.370370, 
0.789294,74.375000,75.000000,1.000001,0.000000,2169.000000,-112.000000,-284.500000,49201085.500000,47772.125000,48361.500000,0.000041,305.751942,2.540179,2.447467,1.182911,0.000000,0.000000,-2440.957154,1.850475,-2439.106679,-1318.097755,0.000000,-1.824223,0.719723,0.011749,0.011301,0.290040,0.280843,2670.182396,2568.419131,0.048340,0.046807,-0.000000,0.000006,-0.000000,0.000001,1.000000,0.000748,0.000748,0.000119,0.159155,0.159155,0.370370,0.000277,1.000000,0.370370, 
0.854459,74.462500,75.000000,1.000001,0.000000,2183.000000,-1064.250000,93.000000,50159091.500000,48629.375000,49241.125000,0.000041,1068.305697,-0.087385,-0.100344,-0.100010,0.000000,0.000000,-2450.542514,1.850475,-2448.692039,-1323.277701,-0.000000,-1.831387,0.802314,0.017906,0.005144,0.320096,0.310899,4069.478263,1169.123265,0.053349,0.051816,-0.000000,0.000052,-0.000000,0.000009,1.000000,0.000748,0.000748,0.000119,0.159155,0.159155,0.370370,0.000277,1.000000,0.370370, 
0.916955,74.625000,75.000000,1.000001,0.000000,2194.000000,-2429.125000,-478.625000,50954937.125000,49492.625000,50046.375000,0.000041,2475.829186,0.197036,0.183725,0.181698,0.000000,0.000000,-2460.789863,1.850475,-2458.939388,-1328.815387,0.000000,-1.839045,0.867208,0.018076,0.004974,0.345065,0.335868,4108.174861,1130.426667,0.057511,0.055978,-0.000000,0.000120,-0.000000,0.000020,1.000000,0.000748,0.000748,0.000119,0.159155,0.159155,0.370370,0.000277,1.000000,0.370370,

File: DMA_FM/20240823_fm20v_eco50_ts30-80_s3_t1_gyan.csv
Time,Sample Temperature,Program Temperature,Frequency,Raw Dynamic Force,Raw Static Force,In-Phase Angle,Out-Of-Phase Angle,Zero Displacement,Min Displacement,Max Displacement,Spring Stiffness,C*,Measured Tan Delta,Corrected Total Tan Delta,Corrected Total Delta,Stiffness*,Total Stiffness',Stiffness Less Spring,Inertia,Sample Stiffness',Ratio of Sample to Total Stiffness,Total Stiffness'',Sample Stiffness'',Total Applied Static Force,Static Force,Static Force Corrected,Static Displacement,Static Displacement Corrected,Static Stress,Static Stress Corrected,Static Strain,Static Strain Corrected,Dynamic Force,Displacement Amplitude,Dynamic Stress,Dynamic Strain,Storage Modulus,Loss Modulus,Tan Delta,Loss Viscosity,Storage Viscosity,Complex Viscosity,Shear Storage Modulus,Shear Loss Modulus,Complex Modulus,Shear Complex Modulus, 
0.000000,30.437500,30.000000,1.000001,96.000000,2216.000000,2025696.625000,42329.875000,51691248.625000,47338.375000,53568.250000,0.000041,2026138.848859,0.020896,0.008048,0.008048,2833.140169,2834.386659,362.345974,1.850475,364.196449,0.128408,22.822145,20.974692,0.996994,0.086874,0.000000,0.368166,0.000000,19970.937347,0.000000,0.061361,0.000000,0.036361,0.099940,8358.933663,0.016657,502339.929161,28930.610031,0.057592,4604.445946,79949.819505,80082.298677,186051.825615,10715.040752,503172.321006,186360.118891, 
0.122992,30.600000,30.000000,1.000001,96.000000,2216.000000,2025859.625000,42404.125000,51693548.125000,47346.625000,53567.375000,0.000041,2026303.365743,0.020931,0.008083,0.008083,2832.910145,2834.155624,362.077217,1.850475,363.927692,0.128324,22.919404,21.071923,0.996994,0.086681,0.000192,0.368238,0.000072,19926.745712,44.191635,0.061373,0.000012,0.036337,0.099948,8353.445692,0.016658,501969.230321,29064.720935,0.057901,4625.790342,79890.820999,80024.628810,185914.529749,10764.711457,502809.970259,186225.914911, 
0.243992,30.900000,30.000000,1.000001,96.000000,2216.000000,2025866.000000,42256.000000,51695267.500000,47344.875000,53574.750000,0.000041,2026306.644980,0.020858,0.008010,0.008010,2832.905560,2834.152706,362.046083,1.850475,363.896558,0.128313,22.711948,20.864446,0.996994,0.086538,0.000336,0.368292,0.000126,19893.701185,77.236161,0.061382,0.000021,0.036334,0.099948,8352.739649,0.016658,501926.286833,28778.546260,0.057336,4580.244264,79883.986336,80015.185499,185898.624753,10658.720837,502750.636140,186203.939311, 
0.368981,31.000000,30.000000,1.000001,96.000000,2216.000000,2025898.125000,42187.875000,51696852.625000,47349.750000,53571.250000,0.000041,2026337.343503,0.020824,0.007976,0.007976,2832.862642,2834.110519,361.977876,1.850475,363.828350,0.128291,22.615360,20.767838,0.996994,0.086405,0.000469,0.368341,0.000176,19863.235514,107.701833,0.061390,0.000029,0.036328,0.099950,8351.298269,0.016658,501832.207424,28645.294277,0.057081,4559.036569,79869.013145,79999.025464,185863.780527,10609.368251,502649.099563,186166.333172, 
0.493975,31.000000,30.000000,1.000001,96.000000,2216.000000,2025970.000000,42113.750000,51698470.500000,47346.375000,53574.125000,0.000041,2026407.661069,0.020787,0.007939,0.007938,2832.764340,2834.012970,361.853760,1.850475,363.704235,0.128252,22.508788,20.661246,0.996994,0.086270,0.000604,0.368392,0.000227,19832.139125,138.798221,0.061399,0.000038,0.036317,0.099953,8348.736510,0.016659,501661.014121,28498.270239,0.056808,4535.636985,79841.766906,79970.492968,185800.375600,10554.914903,502469.824462,186099.934986, 
0.648635,31.200000,30.000000,1.000001,96.000000,2216.000000,2026014.875000,42036.875000,51700293.125000,47353.125000,53577.000000,0.000041,2026450.930218,0.020749,0.007900,0.007900,2832.703854,2833.953292,361.764145,1.850475,363.614620,0.128223,22.399466,20.551902,0.996994,0.086117,0.000756,0.368449,0.000284,19797.105798,173.831548,0.061408,0.000047,0.036309,0.099955,8346.855060,0.016659,501537.406479,28347.450847,0.056521,4511.633352,79822.094154,79949.493749,185754.594992,10499.055869,502337.882373,186051.067546, 
0.769130,31.200000,30.000000,1.000001,96.000000,2216.000000,2026116.625000,42078.375000,51701480.375000,47352.750000,53573.500000,0.000041,2026553.519585,0.020768,0.007920,0.007920,2832.560456,2833.809326,361.600672,1.850475,363.451147,0.128172,22.453424,20.605845,0.996994,0.086018,0.000855,0.368487,0.000321,19774.284364,196.652982,0.061414,0.000054,0.036294,0.099960,8343.526092,0.016660,501311.927305,28421.855736,0.056695,4523.475249,79786.208058,79914.334287,185671.084187,10526.613236,502116.968785,185969.247698, 
0.889793,31.225000,30.000000,1.000001,96.000000,2216.000000,2026101.875000,42159.875000,51702746.875000,47355.625000,53577.125000,0.000041,2026540.466642,0.020808,0.007960,0.007960,2832.578700,2833.826678,361.597211,1.850475,363.447686,0.128170,22.567993,20.720398,0.996994,0.085912,0.000961,0.368526,0.000361,19749.938817,220.998530,0.061421,0.000060,0.036294,0.099960,8343.395578,0.016660,501307.153048,28579.859890,0.057011,4548.622371,79785.448212,79915.003046,185669.315944,10585.133293,502121.170723,185970.803971, 
1.031288,31.300000,30.707478,1.000001,96.000000,2216.000000,2026181.625000,42168.125000,51704045.375000,47356.875000,53578.500000,0.000041,2026620.371025,0.020812,0.007963,0.007963,2832.467019,2833.714821,361.464010,1.850475,363.314485,0.128128,22.576320,20.728709,0.996994,0.085804,0.001070,0.368567,0.000401,19724.977326,245.960021,0.061428,0.000067,0.036282,0.099964,8340.666798,0.016661,501123.427985,28591.323279,0.057054,4550.446825,79756.207483,79885.913642,185601.269624,10589.378992,501938.396462,185903.109801, 
1.155612,31.400000,31.329095,1.000001,96.000000,2216.000000,2026282.000000,42035.000000,51705155.250000,47358.250000,53577.125000,0.000041,2026717.958856,0.020745,0.007897,0.007896,2832.330634,2833.579812,361.310754,1.850475,363.161229,0.128080,22.386139,20.538515,0.996994,0.085711,0.001163,0.368602,0.000436,19703.641178,267.296168,0.061434,0.000073,0.036268,0.099969,8337.545442,0.016661,500912.039978,28328.986245,0.056555,4508.694622,79722.564063,79849.956469,185522.977770,10492.217128,501712.470701,185819.433593, 
1.280279,31.400000,31.952431,1.000001,96.000000,2216.000000,2026397.250000,42000.500000,51706221.000000,47357.875000,53579.125000,0.000041,2026832.468856,0.020727,0.007878,0.007878,2832.170615,2833.420055,361.133472,1.850475,362.983946,0.128024,22.333288,20.485651,0.996994,0.085622,0.001252,0.368635,0.000470,19683.152718,287.784629,0.061439,0.000078,0.036253,0.099974,8333.944903,0.016662,500667.512149,28256.070342,0.056437,4497.089705,79683.646282,79810.446061,185432.411907,10465.211238,501464.219295,185727.488628, 
1.405268,31.550000,32.577375,1.000001,96.000000,2216.000000,2026339.250000,42013.750000,51707470.000000,47356.125000,53579.875000,0.000041,2026774.755931,0.020734,0.007886,0.007885,2832.251262,2833.500616,361.193489,1.850475,363.043964,0.128042,22.354134,20.506482,0.996994,0.085517,0.001356,0.368674,0.000509,19659.140666,311.796681,0.061446,0.000085,0.036258,0.099971,8335.086051,0.016662,500750.295246,28284.802747,0.056485,4501.662605,79696.821610,79823.858219,185463.072313,10475.852869,501548.490433,185758.700160, 
1.529929,31.862500,33.200680,1.000001,96.000000,2216.000000,2026466.625000,41804.875000,51708275.125000,47360.750000,53585.250000,0.000041,2026897.784747,0.020629,0.007781,0.007781,2832.079350,2833.330866,361.010494,1.850475,362.860969,0.127985,22.057029,20.209367,0.996994,0.085450,0.001424,0.368700,0.000534,19643.661714,327.275632,0.061450,0.000089,0.036242,0.099977,8331.383474,0.016663,500497.887810,27874.989118,0.055695,4436.438792,79656.649751,79780.096758,185369.588078,10324.070044,501273.528845,185656.862535, 
1.654093,32.225000,33.821500,1.000001,96.000000,2216.000000,2026317.250000,41885.750000,51709533.000000,47362.750000,53580.750000,0.000041,2026750.111311,0.020671,0.007823,0.007822,2832.285701,2833.536489,361.195420,1.850475,363.045895,0.128041,22.176045,20.328368,0.996994,0.085345,0.001529,0.368739,0.000574,19619.477769,351.459578,0.061457,0.000096,0.036257,0.099970,8335.024928,0.016662,500752.958569,28039.127949,0.055994,4462.562278,79697.245491,79822.085922,185464.058729,10384.862203,501537.354752,185754.575834, 
1.779920,32.712500,34.450635,1.000001,96.000000,2216.000000,2026429.250000,41779.000000,51710709.500000,47362.500000,53587.000000,0.000041,2026859.884180,0.020617,0.007769,0.007769,2832.132307,2833.384145,361.023714,1.850475,362.874188,0.127987,22.022340,20.174648,0.996994,0.085246,0.001627,0.368776,0.000611,19596.857638,374.079708,0.061463,0.000102,0.036242,0.099976,8331.530436,0.016663,500516.121952,27827.100149,0.055597,4428.817032,79659.551802,79782.570864,185376.341464,10306.333389,501289.074125,185662.620046, 
1.900578,33.175000,35.053928,1.000001,96.000000,2216.000000,2026324.875000,41760.875000,51711561.125000,47361.000000,53584.875000,0.000041,2026755.157814,0.020609,0.007761,0.007761,2832.278649,2833.530794,361.156345,1.850475,363.006819,0.128028,22.001142,20.153439,0.996994,0.085175,0.001698,0.368803,0.000637,19580.483335,390.454011,0.061467,0.000106,0.036254,0.099970,8334.144546,0.016662,500699.061156,27797.846838,0.055518,4424.161227,79688.667458,79811.383422,185444.096724,10295.498829,501470.108911,185729.669967, 
2.025574,33.775000,35.678905,1.000001,96.000000,2216.000000,2026456.250000,41778.750000,51712745.750000,47363.500000,53587.875000,0.000041,2026886.873290,0.020617,0.007768,0.007768,2832.094596,2833.346408,360.952455,1.850475,362.802930,0.127964,22.020918,20.173201,0.996994,0.085076,0.001798,0.368840,0.000674,19557.705806,413.231541,0.061473,0.000112,0.036236,0.099977,8330.005222,0.016663,500417.834162,27825.105009,0.055604,4428.499496,79643.908827,79766.934384,185339.938579,10305.594448,501190.827147,185626.232277, 
2.151068,34.437500,36.306375,1.000001,96.000000,2216.000000,2026310.875000,41662.625000,51713853.875000,47365.000000,53586.625000,0.000041,2026739.138731,0.020561,0.007713,0.007712,2832.301035,2833.554261,361.142061,1.850475,362.992536,0.128021,21.864322,20.016591,0.996994,0.084983,0.001890,0.368875,0.000709,19536.398566,434.538781,0.061479,0.000118,0.036252,0.099970,8333.747640,0.016662,500679.359715,27609.090684,0.055143,4394.119776,79685.531879,79806.592957,185436.799894,10225.589142,501440.009505,185718.522039, 
2.275228,35.000000,36.927179,1.000001,96.000000,2216.000000,2026528.875000,41709.125000,51714956.125000,47366.125000,53593.250000,0.000041,2026958.048978,0.020582,0.007733,0.007733,2831.995148,2833.247641,360.817286,1.850475,362.667761,0.127921,21.920705,20.072961,0.996994,0.084891,0.001982,0.368909,0.000744,19515.203693,455.733654,0.061485,0.000124,0.036223,0.099980,8327.191804,0.016663,500231.393812,27686.842236,0.055348,4406.494310,79614.235947,79736.088176,185270.886597,10254.386013,500997.014550,185554.449833, 
2.396729,35.675000,37.534682,1.000001,96.000000,2216.000000,2026532.750000,41496.250000,51715997.750000,47366.750000,53589.375000,0.000041,2026957.553968,0.020476,0.007628,0.007628,2831.995840,2833.250622,360.803108,1.850475,362.653582,0.127916,21.622968,19.775211,0.996994,0.084804,0.002070,0.368942,0.000776,19495.174013,475.763334,0.061490,0.000129,0.036222,0.099981,8326.857507,0.016663,500211.837910,27276.152888,0.054529,4341.131122,79611.123531,79729.394889,185263.643670,10102.278847,500954.959354,185538.873835, 
2.521720,36.400000,38.159636,1.000001,96.000000,2216.000000,2026495.375000,41574.125000,51717298.875000,47370.750000,53593.625000,0.000041,2026921.782597,0.020515,0.007667,0.007667,2832.045819,2833.299805,360.830852,1.850475,362.681327,0.127923,21.733305,19.885532,0.996994,0.084695,0.002178,0.368983,0.000817,19470.153591,500.783756,0.061497,0.000136,0.036224,0.099979,8327.350087,0.016663,500250.106451,27428.319645,0.054829,4365.349194,79617.214154,79736.798677,185277.817204,10158.636906,501001.478763,185556.103246, 
2.646884,37.162500,38.785455,1.000001,96.000000,2216.000000,2026732.750000,41525.500000,51718277.000000,47371.125000,53595.250000,0.000041,2027158.111020,0.020489,0.007641,0.007641,2831.715656,2832.969913,360.484840,1.850475,362.335315,0.127816,21.655990,19.808205,0.996994,0.084613,0.002260,0.369014,0.000848,19451.343858,519.593488,0.061502,0.000141,0.036194,0.099990,8320.373606,0.016665,499772.847931,27321.661540,0.054668,4348.374043,79541.256162,79660.026290,185101.054789,10119.133904,500519.103250,185377.445648, 
2.771373,37.887500,39.407903,1.000001,96.000000,2216.000000,2026754.750000,41452.250000,51719313.750000,47371.000000,53595.750000,0.000041,2027178.607246,0.020453,0.007604,0.007604,2831.687026,2832.942042,360.439880,1.850475,362.290355,0.127801,21.552748,19.704950,0.996994,0.084527,0.002347,0.369046,0.000881,19431.406230,539.531117,0.061508,0.000147,0.036189,0.099991,8319.422970,0.016665,499710.833914,27179.241849,0.054390,4325.707263,79531.386332,79648.936937,185078.086635,10066.385870,500449.426734,185351.639531, 
2.897040,38.625000,40.036239,1.000001,96.000000,2216.000000,2026965.125000,41397.625000,51720672.875000,47369.000000,53599.500000,0.000041,2027387.822130,0.020423,0.007575,0.007575,2831.394812,2832.650186,360.125616,1.850475,361.976091,0.127704,21.468167,19.620352,0.996994,0.084413,0.002461,0.369089,0.000923,19405.268242,565.669104,0.061515,0.000154,0.036162,0.100002,8313.062269,0.016667,499277.366431,27062.555065,0.054203,4307.135999,79462.397894,79579.043093,184917.543123,10023.168543,500010.270412,185188.989041, 
3.034028,39.412500,40.721179,1.000001,96.000000,2216.000000,2026705.750000,41373.000000,51722085.250000,47373.375000,53596.375000,0.000041,2027127.998478,0.020414,0.007566,0.007566,2831.757721,2833.013632,360.465770,1.850475,362.316245,0.127807,21.443903,19.596071,0.996994,0.084295,0.002579,0.369133,0.000967,19378.105216,592.832131,0.061522,0.000161,0.036191,0.099989,8319.807394,0.016665,499746.544874,27029.063106,0.054086,4301.805593,79537.069903,79653.317697,185091.312916,10010.764113,500476.951883,185361.834031, 
3.159194,40.112500,41.347007,1.000001,96.000000,2216.000000,2026950.750000,41410.000000,51723459.250000,47370.500000,53599.000000,0.000041,2027373.702854,0.020430,0.007581,0.007581,2831.414530,2832.669789,360.099262,1.850475,361.949737,0.127693,21.486022,19.638173,0.996994,0.084180,0.002694,0.369176,0.001011,19351.679282,619.258065,0.061529,0.000168,0.036159,0.100001,8312.399540,0.016667,499241.015930,27087.135295,0.054257,4311.048061,79456.612537,79573.478064,184904.079974,10032.272332,499975.304276,185176.038621, 
3.283184,40.812500,41.966959,1.000001,96.000000,2216.000000,2026953.000000,41300.500000,51724421.000000,47374.500000,53607.125000,0.000041,2027373.718758,0.020376,0.007527,0.007527,2831.414508,2832.670924,360.084529,1.850475,361.935004,0.127688,21.332923,19.485062,0.996994,0.084099,0.002774,0.369206,0.001041,19333.181538,637.755809,0.061534,0.000173,0.036157,0.100001,8312.057872,0.016667,499220.695373,26875.947367,0.053836,4277.436485,79453.378422,79568.434731,184896.553842,9954.054580,499943.616057,185164.302243, 
3.422183,41.462500,42.661952,1.000001,96.000000,2216.000000,2026968.875000,41272.625000,51725819.875000,47374.500000,53602.125000,0.000041,2027389.022806,0.020362,0.007514,0.007513,2831.393135,2832.649828,360.040348,1.850475,361.890823,0.127674,21.293353,19.445474,0.996994,0.083982,0.002891,0.369250,0.001085,19306.275571,664.661775,0.061542,0.000181,0.036153,0.100002,8311.105081,0.016667,499159.755838,26821.343922,0.053733,4268.746084,79443.679602,79558.283175,184873.983644,9933.831082,499879.831897,185140.678481, 
3.546339,42.200000,43.282730,1.000001,96.000000,2216.000000,2026872.625000,41231.875000,51726961.375000,47375.250000,53603.000000,0.000041,2027291.963554,0.020343,0.007494,0.007494,2831.528691,2832.785916,360.157594,1.850475,362.008069,0.127709,21.240156,19.392264,0.996994,0.083887,0.002987,0.369286,0.001120,19284.319243,686.618103,0.061548,0.000187,0.036163,0.099997,8313.398594,0.016666,499321.474684,26747.950110,0.053569,4257.065105,79469.417935,79583.358752,184933.879512,9906.648189,500037.386517,185199.032044, 
3.671838,42.875000,43.910226,1.000001,96.000000,2216.000000,2026907.500000,41094.500000,51728110.250000,47375.625000,53602.500000,0.000041,2027324.042053,0.020274,0.007426,0.007426,2831.483888,2832.742513,360.095223,1.850475,361.945698,0.127689,21.046826,19.198919,0.996994,0.083791,0.003083,0.369322,0.001156,19262.220412,708.716934,0.061554,0.000193,0.036158,0.099999,8312.093538,0.016666,499235.445795,26481.267983,0.053044,4214.621360,79455.726023,79567.426947,184902.016961,9807.877031,499937.283959,185161.957022, 
3.796498,43.562500,44.533528,1.000001,96.000000,2216.000000,2027069.250000,41131.500000,51729275.750000,47379.125000,53604.625000,0.000041,2027486.509101,0.020291,0.007443,0.007443,2831.256995,2832.515061,359.848525,1.850475,361.699000,0.127612,21.092260,19.244339,0.996994,0.083693,0.003180,0.369359,0.001193,19239.801133,731.136214,0.061560,0.000199,0.036136,0.100007,8307.094686,0.016668,498895.172802,26543.915804,0.053205,4224.592063,79401.569937,79513.876063,184775.989927,9831.079928,499600.813562,185037.338356, 
3.921994,44.325000,45.161007,1.000001,96.000000,2216.000000,2026987.250000,40979.750000,51730708.250000,47381.375000,53609.125000,0.000041,2027401.452987,0.020217,0.007369,0.007369,2831.375775,2832.635505,359.945309,1.850475,361.795784,0.127641,20.883393,19.035455,0.996994,0.083573,0.003300,0.369404,0.001238,19212.244989,758.692357,0.061567,0.000206,0.036144,0.100003,8308.964420,0.016667,499028.667410,26255.799433,0.052614,4178.736954,79422.816247,79532.669911,184825.432374,9724.370160,499718.898883,185081.073660, 
4.063483,45.012500,45.868453,1.000001,96.000000,2216.000000,2027080.875000,40920.875000,51731764.125000,47385.000000,53609.000000,0.000041,2027493.869732,0.020187,0.007339,0.007339,2831.246716,2832.506953,359.799313,1.850475,361.649788,0.127595,20.797522,18.949570,0.996994,0.083485,0.003389,0.369437,0.001271,19191.933108,779.004238,0.061573,0.000212,0.036131,0.100007,8305.988186,0.016668,498827.293275,26137.338553,0.052398,4159.883335,79390.766583,79499.675773,184750.849361,9680.495760,499511.590439,185004.292755, 
4.188482,45.725000,46.493449,1.000001,96.000000,2216.000000,2026972.500000,40963.000000,51732842.250000,47382.500000,53607.625000,0.000041,2027386.367500,0.020209,0.007361,0.007361,2831.396843,2832.656762,359.931307,1.850475,361.781782,0.127635,20.860556,19.012591,0.996994,0.083395,0.003479,0.369470,0.001305,19171.192638,799.744709,0.061578,0.000217,0.036142,0.100002,8308.580541,0.016667,499009.354232,26224.263767,0.052553,4173.717901,79419.742462,79529.336812,184818.279345,9712.690284,499697.956390,185073.317182, 
4.312642,46.225000,47.114245,1.000001,96.000000,2216.000000,2027060.625000,40771.375000,51733851.125000,47384.750000,53609.750000,0.000041,2027470.611981,0.020114,0.007265,0.007265,2831.279194,2832.540983,359.798855,1.850475,361.649330,0.127593,20.589412,18.741435,0.996994,0.083310,0.003563,0.369502,0.001337,19151.783848,819.153498,0.061584,0.000223,0.036131,0.100006,8305.877946,0.016668,498826.661738,25850.255353,0.051822,4114.192661,79390.666071,79497.197689,184750.615459,9574.168649,499496.020167,184998.525988, 
4.434632,46.887500,47.724198,1.000001,96.000000,2216.000000,2027004.375000,40733.625000,51734853.375000,47383.500000,53610.000000,0.000041,2027413.614553,0.020095,0.007247,0.007247,2831.358791,2832.621025,359.862329,1.850475,361.712804,0.127612,20.538816,18.690826,0.996994,0.083226,0.003647,0.369534,0.001368,19132.502015,838.435332,0.061589,0.000228,0.036136,0.100003,8307.101151,0.016667,498914.212503,25780.450038,0.051673,4103.082808,79404.600197,79510.539056,184783.041668,9548.314829,499579.846512,185029.572782, 
4.559632,47.537500,48.349195,1.000001,96.000000,2216.000000,2027056.750000,40753.000000,51735930.000000,47383.000000,53611.500000,0.000041,2027466.368335,0.020105,0.007256,0.007256,2831.285120,2832.547101,359.770605,1.850475,361.621080,0.127583,20.563886,18.715883,0.996994,0.083136,0.003737,0.369567,0.001402,19111.788763,859.148583,0.061595,0.000234,0.036128,0.100006,8305.211214,0.016668,498787.696313,25815.011175,0.051756,4108.583380,79384.464536,79490.714345,184736.183819,9561.115250,499455.284079,184983.438548, 
4.683790,48.175000,48.969989,1.000001,96.000000,2216.000000,2027005.250000,40648.250000,51737228.000000,47387.625000,53607.750000,0.000041,2027412.775869,0.020053,0.007205,0.007205,2831.359962,2832.623060,359.825100,1.850475,361.675575,0.127599,20.419485,18.571466,0.996994,0.083028,0.003846,0.369608,0.001443,19086.815706,884.121640,0.061601,0.000240,0.036132,0.100003,8306.240180,0.016667,498862.861921,25615.815169,0.051348,4076.880376,79396.427505,79501.029264,184764.022934,9487.338952,499520.094681,185007.442475, 
4.804950,48.800000,49.575787,1.000001,96.000000,2216.000000,2026926.250000,40793.750000,51738306.500000,47387.875000,53612.500000,0.000041,2027336.714258,0.020126,0.007278,0.007278,2831.466189,2832.727895,359.912096,1.850475,361.762571,0.127625,20.625823,18.777791,0.996994,0.082937,0.003936,0.369642,0.001476,19066.065120,904.872227,0.061607,0.000246,0.036139,0.100000,8307.930852,0.016667,498982.856073,25900.401314,0.051906,4122.173632,79415.525152,79522.436775,184808.465212,9592.741227,499654.602144,185057.260053, 
4.925950,49.462500,50.180786,1.000001,96.000000,2216.000000,2026983.125000,40701.625000,51739726.625000,47389.625000,53615.250000,0.000041,2027391.726163,0.020080,0.007232,0.007232,2831.389359,2832.651941,359.812647,1.850475,361.663122,0.127593,20.494913,18.646863,0.996994,0.082819,0.004055,0.369686,0.001521,19038.740717,932.196630,0.061614,0.000253,0.036131,0.100002,8305.869563,0.016667,498845.685805,25719.810531,0.051559,4093.431739,79393.693843,79499.149715,184757.661409,9525.855752,499508.285117,185003.068562, 
5.050940,50.125000,50.805738,1.000001,96.000000,2216.000000,2027085.875000,40601.875000,51740954.875000,47387.000000,53618.375000,0.000041,2027492.455443,0.020030,0.007182,0.007181,2831.248691,2832.512170,359.652551,1.850475,361.503026,0.127543,20.351617,18.503551,0.996994,0.082716,0.004158,0.369725,0.001559,19015.107349,955.829998,0.061621,0.000260,0.036116,0.100007,8302.602240,0.016668,498624.863551,25522.139980,0.051185,4061.971518,79358.548918,79462.437031,184675.875389,9452.644437,499277.612337,184917.634199, 
5.175100,50.800000,51.426539,1.000001,96.000000,2216.000000,2027093.250000,40487.500000,51742184.500000,47390.500000,53617.625000,0.000041,2027497.541762,0.019973,0.007125,0.007125,2831.241588,2832.506207,359.626236,1.850475,361.476710,0.127534,20.191529,18.343448,0.996994,0.082613,0.004261,0.369764,0.001598,18991.446780,979.490567,0.061627,0.000266,0.036114,0.100008,8302.015319,0.016668,498588.566152,25301.308046,0.050746,4026.825052,79352.772012,79454.878679,184662.431908,9370.854832,499230.121774,184900.045102, 
5.296600,51.412500,52.034035,1.000001,96.000000,2216.000000,2027211.125000,40400.125000,51743308.875000,47391.500000,53618.125000,0.000041,2027613.650433,0.019929,0.007081,0.007081,2831.079461,2832.344822,359.446236,1.850475,361.296711,0.127478,20.064996,18.216901,0.996994,0.082519,0.004355,0.369799,0.001633,18969.810789,1001.126557,0.061633,0.000272,0.036098,0.100013,8298.353786,0.016669,498340.291418,25126.760421,0.050421,3999.044957,79313.257892,79414.011597,184570.478303,9306.207563,498973.346121,184804.943008, 
5.438089,52.037500,52.741483,1.000001,96.000000,2216.000000,2026989.750000,40543.250000,51744836.500000,47398.000000,53622.250000,0.000041,2027395.176507,0.020002,0.007154,0.007154,2831.384541,2832.648713,359.724832,1.850475,361.575306,0.127562,20.273353,18.425239,0.996994,0.082391,0.004483,0.369847,0.001681,18940.414190,1030.523157,0.061641,0.000280,0.036122,0.100002,8303.862262,0.016667,498724.560483,25414.123354,0.050958,4044.780152,79374.416165,79477.406777,184712.800179,9412.638279,499371.670096,184952.470406, 
5.563756,52.637500,53.369815,1.000001,96.000000,2216.000000,2027163.000000,40464.750000,51746075.500000,47394.750000,53620.750000,0.000041,2027566.823698,0.019961,0.007113,0.007113,2831.144845,2832.409615,359.465211,1.850475,361.315686,0.127481,20.157102,18.308974,0.996994,0.082287,0.004586,0.369886,0.001720,18916.570853,1054.366494,0.061648,0.000287,0.036099,0.100011,8298.599893,0.016668,498366.463824,25253.756756,0.050673,4019.257035,79317.423356,79419.192107,184580.171787,9353.243243,499005.896252,184816.998612, 
5.688246,53.337500,53.992269,1.000001,96.000000,2216.000000,2027011.250000,40336.000000,51747067.000000,47398.250000,53625.375000,0.000041,2027412.538316,0.019899,0.007051,0.007051,2831.360294,2832.626507,359.665678,1.850475,361.516153,0.127542,19.982937,18.134796,0.996994,0.082204,0.004669,0.369917,0.001751,18897.489865,1073.447482,0.061653,0.000292,0.036116,0.100003,8302.568805,0.016667,498642.969882,25013.512115,0.050163,3981.020944,79361.430627,79461.218207,184682.581438,9264.263746,499269.954234,184914.797865, 
5.813739,54.037500,54.619731,1.000001,96.000000,2216.000000,2027043.500000,40456.000000,51748187.750000,47396.125000,53620.125000,0.000041,2027447.172882,0.019958,0.007110,0.007110,2831.311926,2832.576913,359.597513,1.850475,361.447988,0.127521,20.149398,18.301244,0.996994,0.082110,0.004763,0.369952,0.001786,18875.920933,1095.016413,0.061659,0.000298,0.036110,0.100005,8301.148576,0.016668,498548.949351,25243.094697,0.050633,4017.560117,79346.466807,79448.112527,184647.759019,9349.294332,499187.608749,184884.299537, 
5.938401,54.687500,55.243040,1.000001,96.000000,2216.000000,2027069.500000,40258.250000,51749360.500000,47399.250000,53624.250000,0.000041,2027469.231462,0.019860,0.007012,0.007012,2831.281122,2832.548039,359.549203,1.850475,361.399678,0.127505,19.872105,18.023936,0.996994,0.082012,0.004862,0.369989,0.001823,18853.350594,1117.586752,0.061665,0.000304,0.036106,0.100006,8300.123614,0.016668,498482.314269,24860.600790,0.049873,3956.684370,79335.861513,79434.465273,184623.079359,9207.629922,499101.860456,184852.540910, 
6.058897,55.350000,55.845524,1.000001,96.000000,2216.000000,2027165.750000,40446.250000,51751036.250000,47398.625000,53627.375000,0.000041,2027569.204025,0.019952,0.007104,0.007104,2831.141521,2832.406472,359.379857,1.850475,361.230332,0.127452,20.131151,18.282961,0.996994,0.081872,0.005002,0.370041,0.001876,18821.098515,1149.838831,0.061674,0.000313,0.036090,0.100011,8296.648696,0.016669,498248.733680,25217.877588,0.050613,4013.546693,79298.686037,79400.189951,184536.568030,9339.954662,498886.502087,184772.778551, 
6.196560,56.087500,56.533838,1.000001,96.000000,2216.000000,2027261.250000,40327.750000,51752369.750000,47400.375000,53626.000000,0.000041,2027662.324740,0.019893,0.007045,0.007045,2831.011501,2832.277523,359.228796,1.850475,361.079271,0.127404,19.961995,18.113789,0.996994,0.081760,0.005113,0.370083,0.001918,18795.432511,1175.504835,0.061681,0.000320,0.036077,0.100016,8293.556496,0.016669,498040.373904,24984.536349,0.050166,3976.409311,79265.524575,79365.201550,184459.397742,9253.531981,498666.663309,184691.356781, 
6.338549,56.750000,57.243780,1.000001,96.000000,2216.000000,2027017.250000,40286.750000,51753801.250000,47400.625000,53631.375000,0.000041,2027417.557886,0.019875,0.007027,0.007027,2831.353284,2832.619977,359.547507,1.850475,361.397982,0.127501,19.913892,18.065668,0.996994,0.081640,0.005233,0.370128,0.001963,18767.879316,1203.058031,0.061688,0.000327,0.036104,0.100004,8299.874004,0.016667,498479.974689,24918.162276,0.049988,3965.845557,79335.489157,79434.550234,184622.212848,9228.948991,499102.394281,184852.738623, 
6.459215,57.312500,57.847112,1.000001,96.000000,2216.000000,2027125.000000,40245.000000,51755391.500000,47403.750000,53631.375000,0.000041,2027524.457473,0.019853,0.007005,0.007005,2831.204003,2832.470990,359.372136,1.850475,361.222611,0.127446,19.851507,18.003263,0.996994,0.081507,0.005366,0.370178,0.002012,18737.269350,1233.667996,0.061696,0.000335,0.036089,0.100009,8296.282516,0.016668,498238.084367,24832.087309,0.049840,3952.146312,79296.991147,79395.417157,184532.623839,9197.069374,498856.513712,184761.671745, 
6.600704,58.012500,58.554558,1.000001,96.000000,2216.000000,2027187.875000,40148.875000,51757111.625000,47405.250000,53631.375000,0.000041,2027585.414406,0.019805,0.006957,0.006957,2831.118886,2832.386745,359.259346,1.850475,361.109821,0.127410,19.714849,17.866584,0.996994,0.081363,0.005510,0.370232,0.002066,18704.158078,1266.779268,0.061705,0.000344,0.036079,0.100012,8293.938549,0.016669,498082.511132,24643.564085,0.049477,3922.141933,79272.230918,79369.199265,184475.004123,9127.245957,498691.781712,184700.659893, 
6.725699,58.750000,59.179533,1.000001,96.000000,2216.000000,2027413.625000,40228.125000,51758438.625000,47404.500000,53638.125000,0.000041,2027812.690777,0.019842,0.006994,0.006994,2830.801576,2832.068413,358.918986,1.850475,360.769460,0.127304,19.817104,17.968822,0.996994,0.081252,0.005622,0.370274,0.002108,18678.613205,1292.324141,0.061712,0.000351,0.036049,0.100023,8287.051960,0.016671,497613.048830,24784.581858,0.049807,3944.585590,79197.513731,79295.686747,184301.129196,9179.474762,498229.888569,184529.588359, 
6.862859,59.412500,59.865333,1.000001,96.000000,2216.000000,2027439.375000,40126.875000,51759800.625000,47409.500000,53637.875000,0.000041,2027836.429646,0.019792,0.006944,0.006944,2830.768437,2832.036236,358.864193,1.850475,360.714668,0.127286,19.674715,17.826416,0.996994,0.081138,0.005736,0.370316,0.002151,18652.393675,1318.543671,0.061719,0.000358,0.036044,0.100024,8285.887435,0.016671,497537.473182,24588.160498,0.049420,3913.324185,79185.485502,79282.124217,184273.138215,9106.726110,498144.672617,184498.026895, 
6.987520,60.075000,60.488639,1.000001,96.000000,2216.000000,2027432.000000,40145.000000,51761003.500000,47411.500000,53636.125000,0.000041,2027829.414830,0.019801,0.006953,0.006953,2830.778230,2832.045860,358.853840,1.850475,360.704315,0.127282,19.700307,17.851994,0.996994,0.081037,0.005836,0.370354,0.002188,18629.236661,1341.700686,0.061726,0.000365,0.036042,0.100024,8285.621474,0.016671,497523.192763,24623.439510,0.049492,3918.939010,79183.212705,79280.131542,184267.849171,9119.792411,498132.152255,184493.389724, 
7.113017,60.737500,61.116122,1.000001,96.000000,2216.000000,2027435.500000,40033.250000,51762675.000000,47407.500000,53641.250000,0.000041,2027830.704908,0.019746,0.006898,0.006898,2830.776429,2832.045140,358.825353,1.850475,360.675828,0.127272,19.544086,17.695752,0.996994,0.080897,0.005976,0.370406,0.002241,18597.056778,1373.880569,0.061734,0.000373,0.036040,0.100024,8284.969213,0.016671,497483.900399,24407.933423,0.049063,3884.640178,79176.959136,79272.197442,184253.296444,9039.975342,498082.300800,184474.926222, 
7.234009,61.312500,61.721084,1.000001,96.000000,2216.000000,2027442.125000,40098.375000,51764254.125000,47414.250000,53638.875000,0.000041,2027838.615349,0.019778,0.006930,0.006930,2830.765386,2832.033459,358.787432,1.850475,360.637906,0.127259,19.634804,17.786450,0.996994,0.080765,0.006109,0.370456,0.002290,18566.654041,1404.283306,0.061743,0.000382,0.036036,0.100025,8284.132278,0.016671,497431.594924,24533.034990,0.049319,3904.550695,79168.634468,79264.861065,184233.924046,9086.309256,498036.204943,184457.853683, 
7.355504,61.987500,62.328555,1.000001,96.000000,2216.000000,2027273.625000,40072.375000,51765634.875000,47413.875000,53642.500000,0.000041,2027669.634299,0.019767,0.006919,0.006919,2831.001295,2832.269804,359.000827,1.850475,360.851302,0.127324,19.604771,17.756400,0.996994,0.080649,0.006224,0.370499,0.002334,18540.069589,1430.867758,0.061750,0.000389,0.036054,0.100016,8288.342894,0.016669,497725.933748,24491.586506,0.049207,3897.953969,79215.479909,79311.325184,184342.938425,9070.957965,498328.147846,184565.980684, 
7.480170,62.612500,62.951888,1.000001,96.000000,2216.000000,2027501.125000,40025.125000,51767195.875000,47413.125000,53643.250000,0.000041,2027896.156737,0.019741,0.006893,0.006893,2830.685063,2831.953781,358.658851,1.850475,360.509326,0.127217,19.530295,17.681904,0.996994,0.080519,0.006355,0.370548,0.002383,18510.013536,1460.923811,0.061758,0.000397,0.036024,0.100027,8281.411526,0.016671,497254.242604,24388.833630,0.049047,3881.600354,79140.407992,79235.541258,184168.238002,9032.901344,497851.983017,184389.623340, 
7.605160,63.175000,63.576835,1.000001,96.000000,2216.000000,2027405.000000,40223.250000,51768612.250000,47416.500000,53644.250000,0.000041,2027803.970769,0.019840,0.006992,0.006992,2830.813749,2832.080644,358.762159,1.850475,360.612634,0.127248,19.810618,17.962209,0.996994,0.080400,0.006474,0.370593,0.002427,18482.741102,1488.196244,0.061765,0.000405,0.036033,0.100023,8283.413823,0.016670,497396.735998,24775.461333,0.049810,3943.134015,79163.086502,79261.229932,184221.013333,9176.096790,498013.389846,184449.403647, 
7.725826,63.787500,64.180167,1.000001,96.000000,2216.000000,2027754.875000,40312.375000,51770303.625000,47416.500000,53647.625000,0.000041,2028155.546467,0.019880,0.007032,0.007032,2830.323034,2831.588672,358.242052,1.850475,360.092526,0.127087,19.921952,18.073522,0.996994,0.080258,0.006615,0.370646,0.002480,18450.172220,1520.765126,0.061774,0.000413,0.035987,0.100040,8272.902936,0.016673,496679.346819,24928.996405,0.050191,3967.569861,79048.910558,79148.416731,183955.313637,9232.961632,497304.563038,184186.875199, 
7.850316,64.487500,64.802615,1.000001,96.000000,2216.000000,2027705.875000,40122.625000,51772127.875000,47417.625000,53648.625000,0.000041,2028102.793388,0.019787,0.006939,0.006939,2830.396654,2831.664203,358.287227,1.850475,360.137702,0.127099,19.658827,17.810375,0.996994,0.080105,0.006768,0.370703,0.002537,18415.043131,1555.894215,0.061784,0.000423,0.035991,0.100038,8273.720253,0.016673,496741.657273,24566.034205,0.049454,3909.802679,79058.827567,79155.446896,183978.391583,9098.531187,497348.734900,184203.235148, 
7.976309,65.062500,65.432584,1.000001,96.000000,2216.000000,2027713.625000,40162.625000,51774600.375000,47424.625000,53655.500000,0.000041,2028111.333595,0.019807,0.006959,0.006959,2830.384736,2831.651887,358.233752,1.850475,360.084226,0.127081,19.714393,17.865910,0.996994,0.079898,0.006975,0.370781,0.002615,18367.428242,1603.509104,0.061797,0.000436,0.035985,0.100038,8272.527686,0.016673,496667.898427,24642.635161,0.049616,3921.994090,79047.088492,79144.325360,183951.073492,9126.901912,497278.856172,184177.354138, 
8.100471,65.712500,66.053393,1.000001,96.000000,2216.000000,2027779.125000,40253.625000,51777552.875000,47423.625000,53654.875000,0.000041,2028178.624804,0.019851,0.007003,0.007003,2830.290829,2831.557018,358.089710,1.850475,359.940185,0.127034,19.839008,17.990488,0.996994,0.079651,0.007223,0.370873,0.002708,18310.565655,1660.371692,0.061812,0.000451,0.035972,0.100041,8269.495369,0.016674,496469.220640,24814.466487,0.049982,3949.341873,79015.467965,79114.104172,183877.489126,9190.543143,497088.970698,184107.026184, 
8.241967,66.412500,66.760873,1.000001,96.000000,2216.000000,2028458.625000,40963.125000,51785824.375000,47430.125000,53660.625000,0.000041,2028872.191871,0.020194,0.007346,0.007346,2829.323298,2830.581622,356.976417,1.850475,358.826892,0.126685,20.803527,18.954905,0.996994,0.078958,0.007916,0.371133,0.002967,18151.240789,1819.696558,0.061855,0.000495,0.035873,0.100075,8246.756804,0.016679,494933.644467,26144.696496,0.052825,4161.054387,78771.073620,78880.900178,183308.757210,9683.220924,495623.705628,183564.335418, 
8.363126,67.125000,67.366667,1.000001,96.000000,2216.000000,2029370.000000,41464.500000,51800693.750000,47440.250000,53675.000000,0.000041,2029793.561341,0.020432,0.007584,0.007584,2828.039004,2829.291119,355.437510,1.850475,357.287984,0.126199,21.467459,19.618651,0.996994,0.077712,0.009162,0.371599,0.003434,17864.743117,2106.194230,0.061933,0.000572,0.035736,0.100121,8215.131729,0.016687,492811.013046,27060.208927,0.054910,4306.762600,78433.246604,78551.399586,182522.597424,10022.299602,493553.390715,182797.552117, 
8.488625,67.737500,67.994161,1.000001,96.000000,2216.000000,2031372.750000,41342.750000,51824788.250000,47461.000000,53706.375000,0.000041,2031793.412830,0.020352,0.007504,0.007504,2825.255424,2826.506705,352.249181,1.850475,354.099655,0.125196,21.219953,19.370843,0.996994,0.075691,0.011182,0.372355,0.004190,17400.266445,2570.670902,0.062059,0.000698,0.035452,0.100219,8149.837724,0.016703,488413.317742,26718.404230,0.054704,4252.362736,77733.332213,77849.557004,180893.821386,9895.705270,489143.580222,181164.288971, 
8.612282,68.437500,68.612447,1.000001,96.000000,2216.000000,2037136.500000,41171.000000,51850013.250000,47477.500000,53735.500000,0.000041,2037552.495244,0.020210,0.007362,0.007362,2817.269923,2818.516890,343.834651,1.850475,345.685126,0.122567,20.759969,18.910542,0.996994,0.073575,0.013299,0.373147,0.004981,16913.687842,3057.249504,0.062191,0.000830,0.034707,0.100504,7978.710785,0.016751,476807.069703,26083.506162,0.054705,4151.315650,75886.141930,75999.604990,176595.211001,9660.557838,477519.979699,176859.251741, 
8.733276,68.937500,69.217419,1.000001,96.000000,2216.000000,2045189.375000,40835.375000,51870590.375000,47481.250000,53773.500000,0.000041,2045597.005146,0.019967,0.007119,0.007118,2806.190734,2807.432569,332.402474,1.850475,334.252949,0.118982,19.994089,18.144401,0.996994,0.071847,0.015027,0.373792,0.005627,16516.530033,3454.407313,0.062299,0.000938,0.033692,0.100901,7745.286028,0.016817,461038.550433,25026.760453,0.054283,3983.129480,73376.506131,73484.535601,170755.018679,9269.170538,461717.320148,171006.414870, 
8.853942,69.537500,69.820749,1.000001,96.000000,2216.000000,2055437.750000,39371.250000,51888093.250000,47488.250000,53800.750000,0.000041,2055814.787244,0.019155,0.006307,0.006307,2792.243443,2793.487850,318.160882,1.850475,320.011357,0.114480,17.626489,15.776580,0.996994,0.070377,0.016497,0.374341,0.006176,16178.541918,3792.395428,0.062390,0.001029,0.032417,0.101406,7452.272445,0.016901,441394.975485,21760.799725,0.049300,3463.336098,70250.136555,70335.456086,163479.620550,8059.555454,441931.054338,163678.168273, 
8.991936,70.262500,70.510718,1.000001,96.000000,2216.000000,2065037.625000,37822.125000,51901552.875000,47485.750000,53828.500000,0.000041,2065383.960867,0.018315,0.005468,0.005468,2779.306642,2780.553038,304.997160,1.850475,306.847635,0.110282,15.211013,13.360933,0.996994,0.069246,0.017628,0.374764,0.006598,15918.526622,4052.410725,0.062461,0.001100,0.031228,0.101878,7178.940898,0.016980,423238.116916,18428.873391,0.043543,2933.043972,67360.385052,67424.210943,156754.858117,6825.508663,423639.147135,156903.387828, 
9.116430,70.900000,71.133187,1.000001,94.000000,2216.000000,2028477.875000,35464.125000,51915463.375000,47552.125000,53790.000000,0.000041,2028787.863116,0.017483,0.004636,0.004636,2770.494216,2771.744255,295.951236,1.850475,297.801711,0.107370,12.855373,11.005115,0.996994,0.068076,0.018797,0.375200,0.007034,15649.706014,4321.231332,0.062533,0.001172,0.029771,0.100074,6843.819016,0.016679,410760.980251,15179.469536,0.036955,2415.885696,65374.588649,65419.212352,152133.696389,5622.025754,411041.359467,152237.540543, 
9.254092,71.612500,71.821499,1.000001,94.000000,2216.000000,2032668.000000,34584.500000,51925887.750000,47557.375000,53803.625000,0.000041,2032962.194893,0.017014,0.004167,0.004167,2764.805492,2766.056054,290.084949,1.850475,291.935424,0.105472,11.532060,9.681669,0.996994,0.067200,0.019674,0.375527,0.007362,15448.191295,4522.746051,0.062588,0.001227,0.029244,0.100280,6722.792508,0.016713,402669.550079,13354.026727,0.033164,2125.357680,64086.798560,64122.031276,149136.870400,4945.935825,402890.923937,149218.860717, 
9.375081,72.287500,72.426443,1.000001,94.000000,2216.000000,2035308.500000,34326.000000,51929294.250000,47559.125000,53808.125000,0.000041,2035597.937818,0.016865,0.004018,0.004018,2761.225553,2762.474534,286.445164,1.850475,288.295639,0.104292,11.105210,9.254776,0.996994,0.066913,0.019960,0.375634,0.007468,15382.328067,4588.609279,0.062606,0.001245,0.028917,0.100410,6647.575858,0.016735,397649.157555,12765.207740,0.032102,2031.644302,63287.778907,63320.380112,147277.465761,4727.854718,397853.997131,147353.332271, 
9.500578,72.912500,73.053927,1.000001,94.000000,2216.000000,2037828.875000,33845.875000,51930005.875000,47555.500000,53818.625000,0.000041,2038109.925161,0.016609,0.003762,0.003762,2757.822319,2759.070951,283.029406,1.850475,284.879881,0.103183,10.383778,8.533335,0.996994,0.066853,0.020020,0.375656,0.007491,15368.568366,4602.368981,0.062609,0.001248,0.028610,0.100534,6576.912484,0.016756,392937.766242,11770.116925,0.029954,1873.270805,62537.938285,62565.988112,145532.506016,4359.302565,393114.008644,145597.780979, 
9.625574,73.550000,73.678906,1.000001,94.000000,2216.000000,2040037.625000,33479.375000,51920149.875000,47541.750000,53814.000000,0.000041,2040312.324122,0.016411,0.003564,0.003564,2754.845410,2756.093323,280.220282,1.850475,282.070756,0.102276,9.827754,7.977437,0.996994,0.067682,0.019191,0.375347,0.007181,15559.117515,4411.819832,0.062558,0.001197,0.028358,0.100643,6519.090088,0.016774,389063.112146,11003.361698,0.028282,1751.238018,61921.268421,61946.027455,144097.448943,4075.319147,389218.677869,144155.065877, 
9.750236,74.125000,74.302216,1.000001,94.000000,2216.000000,2041568.500000,33338.000000,51901528.000000,47525.250000,53790.875000,0.000041,2041840.679984,0.016330,0.003483,0.003483,2752.783357,2754.030181,278.474727,1.850475,280.325201,0.101719,9.595746,7.745666,0.996994,0.069248,0.017626,0.374763,0.006597,15919.007245,4051.930102,0.062460,0.001100,0.028204,0.100718,6483.597824,0.016786,386655.450172,10683.677321,0.027631,1700.358709,61538.077420,61561.564245,143205.722286,3956.917526,386803.022362,143260.378653, 
9.887396,74.725000,74.988018,1.000001,94.000000,2216.000000,2041260.375000,32858.625000,51898903.125000,47519.250000,53788.125000,0.000041,2041524.824190,0.016097,0.003250,0.003250,2753.209255,2754.458625,278.947854,1.850475,280.798329,0.101875,8.957032,7.106985,0.996994,0.069468,0.017405,0.374680,0.006515,15969.722098,4001.215248,0.062447,0.001086,0.028247,0.100703,6493.531205,0.016784,387308.040382,9802.738347,0.025310,1560.153028,61641.940296,61661.680814,143447.422364,3630.643832,387432.073819,143493.360674, 
10.008886,75.400000,75.595465,1.000001,94.000000,2216.000000,2040707.500000,32859.750000,51899193.000000,47517.750000,53785.750000,0.000041,2040972.038938,0.016102,0.003255,0.003255,2753.954946,2755.204953,279.689248,1.850475,281.539723,0.102116,8.972997,7.122947,0.996994,0.069444,0.017430,0.374690,0.006524,15964.121632,4006.815715,0.062448,0.001087,0.028314,0.100676,6508.913699,0.016779,388330.652534,9824.754692,0.025300,1563.657035,61804.693945,61824.471021,143826.167605,3638.798034,388454.915663,143872.190986, 
10.133384,76.037500,76.217957,1.000001,94.000000,2216.000000,2040421.000000,32724.250000,51899744.500000,47524.750000,53788.375000,0.000041,2040683.398712,0.016038,0.003191,0.003191,2754.344473,2755.595406,280.070315,1.850475,281.920790,0.102240,8.797469,6.947412,0.996994,0.069398,0.017476,0.374707,0.006541,15953.466381,4017.470965,0.062451,0.001090,0.028348,0.100661,6516.800665,0.016777,388856.261583,9582.637222,0.024643,1525.122874,61888.347157,61907.136209,144020.837623,3549.124897,388974.316772,144064.561767, 
10.255376,76.700000,76.827915,1.000001,94.000000,2216.000000,2040241.625000,32776.125000,51900315.375000,47527.625000,53793.125000,0.000041,2040504.879375,0.016065,0.003218,0.003218,2754.585445,2755.836361,280.301552,1.850475,282.152026,0.102315,8.872210,7.022145,0.996994,0.069350,0.017524,0.374725,0.006559,15942.436636,4028.500711,0.062454,0.001093,0.028369,0.100653,6521.575991,0.016775,389175.208838,9685.717918,0.024888,1541.528663,61939.109149,61958.288815,144138.966236,3587.302933,389295.718324,144183.599379, 
10.378703,77.325000,77.444551,1.000001,94.000000,2216.000000,2040455.000000,32711.250000,51899974.750000,47518.250000,53791.875000,0.000041,2040717.185918,0.016031,0.003184,0.003184,2754.298871,2755.549821,280.020810,1.850475,281.871285,0.102224,8.779027,6.928967,0.996994,0.069378,0.017495,0.374714,0.006549,15949.017793,4021.919553,0.062452,0.001091,0.028344,0.100663,6515.764038,0.016777,388787.978797,9557.196161,0.024582,1521.073806,61877.479623,61896.172337,143995.547703,3539.702282,388905.428678,144039.047659, 
10.501031,77.937500,78.056190,1.000001,94.000000,2216.000000,2040438.625000,32522.375000,51900439.875000,47518.500000,53793.375000,0.000041,2040697.794204,0.015939,0.003092,0.003092,2754.325043,2755.576818,280.039889,1.850475,281.890364,0.102229,8.524341,6.674275,0.996994,0.069339,0.017534,0.374729,0.006563,15940.031178,4030.906168,0.062455,0.001094,0.028345,0.100662,6516.141273,0.016777,388814.294682,9205.896657,0.023677,1465.162798,61881.667923,61899.010711,144005.294327,3409.591355,388923.262717,144045.652858, 
10.625696,78.562500,78.679519,1.000001,94.000000,2216.000000,2040061.500000,32772.500000,51901655.250000,47526.000000,53792.250000,0.000041,2040324.719386,0.016064,0.003218,0.003218,2754.828674,2756.079815,280.522194,1.850475,282.372669,0.102386,8.872006,7.021924,0.996994,0.069237,0.017637,0.374767,0.006601,15916.548577,4054.388769,0.062461,0.001100,0.028389,0.100644,6526.099717,0.016774,389479.543287,9685.412930,0.024868,1541.480123,61987.545443,62006.708919,144251.682699,3587.189974,389599.951056,144296.278169, 
10.745355,79.162500,79.277810,1.000001,94.000000,2216.000000,2039735.500000,32542.750000,51902482.250000,47520.500000,53794.625000,0.000041,2039995.083459,0.015954,0.003108,0.003108,2755.273817,2756.526326,280.954622,1.850475,282.805097,0.102526,8.569969,6.719877,0.996994,0.069167,0.017706,0.374793,0.006627,15900.569456,4070.367891,0.062465,0.001105,0.028427,0.100627,6535.035822,0.016771,390075.996003,9268.796280,0.023762,1475.173576,62082.473766,62099.997472,144472.591112,3432.887511,390186.100780,144513.370659, 
10.866853,79.825000,79.885304,1.000001,94.000000,2216.000000,2039635.625000,32574.375000,51903476.375000,47525.875000,53793.500000,0.000041,2039895.725932,0.015971,0.003124,0.003124,2755.408019,2756.660510,281.071875,1.850475,282.922350,0.102563,8.615293,6.765188,0.996994,0.069084,0.017790,0.374824,0.006658,15881.360727,4089.576619,0.062471,0.001110,0.028438,0.100622,6537.427273,0.016770,390237.724249,9331.293629,0.023912,1485.120330,62108.213595,62125.967022,144532.490462,3456.034677,390349.272406,144573.804595,
