Repository: HiroshanGunawardane/LMPA_Composite

# DMA Composite Material Analysis

MATLAB and Python scripts for processing dynamic mechanical analysis (DMA) data from composite elastomer samples, extracting Young’s modulus, comparing materials across filler concentrations, and fitting simple composite-modulus models.

This repository contains two main analysis pipelines:

1. **MEMS/CERR/Ecoflex pipeline** based on exported `.txt` files in `ss0`, `ss80`, and `ts`
2. **FM/Ecoflex pipeline** based on raw `.csv` files in `DMA_FM`

It also includes downstream scripts for:

- pooled material comparison plots
- statistical testing
- Guth and Tsai model fitting
- thesis/paper-ready summary figures

---

File: DMA_FM/20240823_fm20v_eco50_ts30-80_s4_t1_gyan.csv
Time,Sample Temperature,Program Temperature,Frequency,Raw Dynamic Force,Raw Static Force,In-Phase Angle,Out-Of-Phase Angle,Zero Displacement,Min Displacement,Max Displacement,Spring Stiffness,C*,Measured Tan Delta,Corrected Total Tan Delta,Corrected Total Delta,Stiffness*,Total Stiffness',Stiffness Less Spring,Inertia,Sample Stiffness',Ratio of Sample to Total Stiffness,Total Stiffness'',Sample Stiffness'',Total Applied Static Force,Static Force,Static Force Corrected,Static Displacement,Static Displacement Corrected,Static Stress,Static Stress Corrected,Static Strain,Static Strain Corrected,Dynamic Force,Displacement Amplitude,Dynamic Stress,Dynamic Strain,Storage Modulus,Loss Modulus,Tan Delta,Loss Viscosity,Storage Viscosity,Complex Viscosity,Shear Storage Modulus,Shear Loss Modulus,Complex Modulus,Shear Complex Modulus, 
0.000000,32.287500,30.000000,1.000001,98.000000,2216.000000,2018897.375000,44396.625000,52734493.625000,48371.875000,54572.000000,0.000042,2019385.468674,0.021991,0.009142,0.009141,2901.836114,2903.118753,412.375048,1.850475,414.225523,0.142592,26.552384,24.690953,0.996994,0.001536,0.000607,0.400896,0.000222,356.083133,140.816173,0.066816,0.000037,0.041219,0.099605,9558.021890,0.016601,576313.770785,34352.630697,0.059608,5467.386653,91723.112733,91885.916909,213449.544735,12723.196555,577336.700403,213828.407557, 
0.155987,32.687500,30.000000,1.000001,98.000000,2216.000000,2018508.250000,44440.000000,52737422.500000,48375.750000,54574.500000,0.000042,2018997.392004,0.022016,0.009167,0.009167,2902.393883,2903.676354,412.875770,1.850475,414.726244,0.142737,26.632198,24.770725,0.996994,0.001787,0.000859,0.400988,0.000314,414.444228,199.177267,0.066831,0.000052,0.041261,0.099586,9567.739258,0.016598,577010.426956,34463.617471,0.059728,5485.050732,91833.988918,91997.648351,213707.565539,12764.302767,578038.730316,214088.418635, 
0.276644,32.925000,30.000000,1.000001,98.000000,2216.000000,2018309.125000,44264.125000,52739270.625000,48379.750000,54577.000000,0.000042,2018794.451355,0.021931,0.009083,0.009082,2902.685648,2903.970643,413.134155,1.850475,414.984630,0.142811,26.388134,24.526634,0.996994,0.001946,0.001018,0.401046,0.000372,451.272563,236.005603,0.066841,0.000062,0.041282,0.099576,9572.730631,0.016596,577369.919806,34124.012878,0.059103,5431.001025,91891.203937,92051.556929,213840.711039,12638.523288,578377.448170,214213.869693, 
0.397643,33.175000,30.000000,1.000001,98.000000,2216.000000,2018082.375000,44364.875000,52741153.625000,48381.250000,54578.625000,0.000042,2018569.967680,0.021984,0.009135,0.009135,2903.008454,2904.292361,413.419282,1.850475,415.269757,0.142894,26.543222,24.681694,0.996994,0.002108,0.001180,0.401105,0.000431,488.797767,273.530807,0.066851,0.000072,0.041306,0.099565,9578.247389,0.016594,577766.617906,34339.748453,0.059435,5465.336381,91954.340350,92116.614196,213987.636261,12718.425353,578786.215359,214365.264948, 
0.518133,33.475000,30.000000,1.000001,98.000000,2216.000000,2017806.000000,44240.500000,52743054.750000,48381.750000,54580.125000,0.000042,2018290.929345,0.021925,0.009076,0.009076,2903.409809,2904.695639,413.785608,1.850475,415.636082,0.143000,26.376599,24.515044,0.996994,0.002271,0.001343,0.401165,0.000490,526.686120,311.419159,0.066861,0.000082,0.041337,0.099551,9585.366599,0.016592,578276.288614,34107.887336,0.058982,5428.434568,92035.456899,92195.407849,214176.403191,12632.550865,579281.290870,214548.626248, 
0.677131,33.700000,30.000000,1.000001,98.000000,2216.000000,2017733.500000,44235.500000,52744758.000000,48386.125000,54579.375000,0.000042,2018218.337168,0.021923,0.009075,0.009074,2903.514240,2904.800212,413.857065,1.850475,415.707540,0.143019,26.372639,24.511059,0.996994,0.002418,0.001489,0.401218,0.000544,560.632596,345.365636,0.066870,0.000091,0.041343,0.099547,9586.669629,0.016591,578375.707429,34102.343125,0.058962,5427.552180,92051.279882,92211.151444,214213.224974,12630.497454,579380.210873,214585.263286, 
0.798292,33.900000,30.000000,1.000001,98.000000,2216.000000,2017588.500000,44250.250000,52746390.500000,48385.250000,54583.750000,0.000042,2018073.695373,0.021932,0.009083,0.009083,2903.722344,2905.008274,414.033380,1.850475,415.883855,0.143070,26.400346,24.538742,0.996994,0.002558,0.001630,0.401269,0.000595,593.170469,377.903509,0.066878,0.000099,0.041357,0.099540,9590.049180,0.016590,578621.015550,34140.858830,0.059004,5433.682140,92090.321851,92250.486612,214304.079833,12644.762530,579627.361223,214676.800453, 
0.923282,34.125000,30.000000,1.000001,98.000000,2216.000000,2017403.125000,44217.125000,52747666.125000,48383.750000,54583.250000,0.000042,2017887.638820,0.021918,0.009069,0.009069,2903.990078,2905.276637,414.276930,1.850475,416.127405,0.143140,26.360934,24.499312,0.996994,0.002668,0.001739,0.401309,0.000635,618.596358,403.329397,0.066885,0.000106,0.041377,0.099531,9594.779511,0.016589,578959.867571,34085.998810,0.058875,5424.950903,92144.251782,92303.809395,214429.580582,12624.444004,579962.398413,214800.888301, 
1.064776,34.300000,30.000000,1.000001,98.000000,2216.000000,2017325.000000,44182.750000,52749112.250000,48387.625000,54585.750000,0.000042,2017808.779598,0.021902,0.009053,0.009053,2904.103570,2905.390661,414.362820,1.850475,416.213295,0.143164,26.314923,24.453280,0.996994,0.002792,0.001864,0.401355,0.000680,647.421735,432.154775,0.066892,0.000113,0.041384,0.099527,9596.383519,0.016588,579079.367221,34021.955120,0.058752,5414.758042,92163.270727,92322.197092,214473.839711,12600.724119,580077.931808,214843.678448, 
1.185937,34.500000,30.605806,1.000001,98.000000,2216.000000,2017177.000000,44142.750000,52750296.000000,48387.250000,54584.875000,0.000042,2017659.939560,0.021883,0.009035,0.009034,2904.317802,2905.605571,414.554696,1.850475,416.405171,0.143220,26.263918,24.402258,0.996994,0.002894,0.001965,0.401392,0.000718,671.018077,455.751116,0.066899,0.000120,0.041400,0.099520,9600.097825,0.016587,579346.324886,33950.967209,0.058602,5403.459974,92205.758326,92363.949938,214572.712921,12574.432300,580340.272886,214940.841810, 
1.309434,34.600000,31.223292,1.000001,98.000000,2216.000000,2016871.000000,44239.500000,52751352.250000,48394.000000,54584.875000,0.000042,2017356.132169,0.021935,0.009086,0.009086,2904.755183,2906.042006,414.970575,1.850475,416.821050,0.143341,26.416930,24.555254,0.996994,0.002985,0.002056,0.401425,0.000751,692.073531,476.806571,0.066904,0.000125,0.041436,0.099505,9608.243503,0.016584,579924.938773,34163.832271,0.058911,5437.338474,92297.847513,92457.867730,214787.014361,12653.271211,580930.376247,215159.398610, 
1.434925,34.787500,31.850745,1.000001,98.000000,2216.000000,2016855.250000,44160.250000,52752482.000000,48391.000000,54588.500000,0.000042,2017338.649591,0.021896,0.009047,0.009047,2904.780356,2906.068234,414.974813,1.850475,416.825288,0.143341,26.303466,24.441774,0.996994,0.003082,0.002153,0.401460,0.000786,714.594815,499.327854,0.066910,0.000131,0.041436,0.099504,9608.254532,0.016584,579930.835150,34005.946319,0.058638,5412.210164,92298.785950,92457.330194,214789.198204,12594.794933,580926.998807,215158.147706, 
1.577418,34.900000,32.563213,1.000001,98.000000,2216.000000,2016816.875000,44129.125000,52753543.875000,48394.375000,54590.125000,0.000042,2017299.602676,0.021881,0.009032,0.009032,2904.836581,2906.124906,415.010813,1.850475,416.861288,0.143351,26.260337,24.398629,0.996994,0.003173,0.002245,0.401494,0.000819,735.763657,520.496696,0.066916,0.000137,0.041438,0.099502,9608.897097,0.016584,579980.921812,33945.918827,0.058529,5402.656499,92306.757483,92464.729353,214807.748819,12572.562529,580973.489129,215175.366344, 
1.701584,35.112500,33.184040,1.000001,98.000000,2216.000000,2016701.625000,44051.875000,52754915.625000,48400.750000,54591.875000,0.000042,2017182.691768,0.021844,0.008995,0.008995,2905.004938,2906.294391,415.153588,1.850475,417.004063,0.143392,26.154168,24.292440,0.996994,0.003291,0.002363,0.401537,0.000862,763.110868,547.843907,0.066923,0.000144,0.041450,0.099496,9611.627965,0.016583,580179.566053,33798.177576,0.058255,5379.142768,92338.372671,92494.920101,214881.320760,12517.843547,581163.183342,215245.623460, 
1.822078,35.362500,33.786515,1.000001,98.000000,2216.000000,2016528.750000,44131.250000,52755912.250000,48394.375000,54590.500000,0.000042,2017011.593126,0.021885,0.009036,0.009036,2905.251363,2906.539964,415.379752,1.850475,417.230227,0.143457,26.276240,24.414498,0.996994,0.003377,0.002448,0.401568,0.000894,782.980225,567.713264,0.066928,0.000149,0.041469,0.099488,9616.028863,0.016581,580494.228702,33967.996955,0.058516,5406.170340,92388.452747,92546.490365,214997.862482,12580.739613,581487.209123,215365.633008, 
1.946735,35.712500,34.409798,1.000001,98.000000,2216.000000,2016494.500000,44141.500000,52757130.500000,48394.875000,54589.625000,0.000042,2016977.575620,0.021890,0.009041,0.009041,2905.300362,2906.588864,415.404925,1.850475,417.255399,0.143464,26.292538,24.430779,0.996994,0.003481,0.002553,0.401606,0.000932,807.268772,592.001811,0.066934,0.000155,0.041471,0.099486,9616.447331,0.016581,580529.251208,33990.648470,0.058551,5409.775437,92394.026748,92552.265499,215010.833781,12589.129063,581523.495390,215379.072367, 
2.084734,36.075000,35.099793,1.000001,98.000000,2216.000000,2016315.500000,44018.750000,52758567.250000,48398.500000,54593.500000,0.000042,2016795.935610,0.021831,0.008983,0.008982,2905.562024,2906.852315,415.640385,1.850475,417.490860,0.143532,26.123592,24.261811,0.996994,0.003605,0.002677,0.401651,0.000977,835.914639,620.647678,0.066942,0.000163,0.041491,0.099477,9621.002491,0.016580,580856.848779,33755.563701,0.058113,5372.360564,92446.165479,92602.136962,215132.166214,12502.060630,581836.847281,215495.128623, 
2.204895,36.575000,35.700598,1.000001,98.000000,2216.000000,2016226.875000,44004.875000,52760151.875000,48404.125000,54595.625000,0.000042,2016707.028920,0.021825,0.008977,0.008976,2905.690116,2906.980680,415.737874,1.850475,417.588349,0.143559,26.107529,24.245726,0.996994,0.003741,0.002813,0.401701,0.001027,867.510129,652.243169,0.066950,0.000171,0.041498,0.099473,9622.824431,0.016579,580992.485308,33733.183555,0.058061,5368.798656,92467.752686,92623.481288,215182.401966,12493.771687,581970.957744,215544.799164, 
2.325889,37.037500,36.305569,1.000001,98.000000,2216.000000,2016016.625000,43848.375000,52761724.625000,48405.375000,54596.750000,0.000042,2016493.419842,0.021750,0.008901,0.008901,2905.997918,2907.290729,416.017270,1.850475,417.867745,0.143640,25.891225,24.029398,0.996994,0.003876,0.002948,0.401750,0.001076,898.870192,683.603232,0.066958,0.000179,0.041522,0.099462,9628.236522,0.016577,581381.210526,33432.206362,0.057505,5320.896686,92529.620177,92682.482443,215326.374269,12382.298652,582341.673226,215682.101195, 
2.451879,37.600000,36.935519,1.000001,98.000000,2216.000000,2016023.000000,43925.500000,52763665.750000,48406.000000,54597.000000,0.000042,2016501.471876,0.021788,0.008939,0.008939,2905.986315,2907.278123,415.966823,1.850475,417.817298,0.143623,26.002143,24.140289,0.996994,0.004043,0.003115,0.401811,0.001137,937.577366,722.310406,0.066969,0.000189,0.041517,0.099463,9627.115865,0.016577,581311.022975,33586.488578,0.057777,5345.451444,92518.449491,92672.743281,215300.378880,12439.440214,582280.480222,215659.437119, 
2.576879,38.200000,37.560516,1.000001,98.000000,2216.000000,2015811.375000,43862.375000,52765655.125000,48405.625000,54596.875000,0.000042,2016288.522886,0.021759,0.008910,0.008910,2906.293228,2907.586076,416.235983,1.850475,418.086458,0.143700,25.920491,24.058608,0.996994,0.004214,0.003286,0.401874,0.001199,977.248793,761.981832,0.066979,0.000200,0.041539,0.099452,9632.298057,0.016575,581685.506839,33472.845289,0.057545,5327.364567,92578.050401,92731.204184,215439.076607,12397.350107,582647.801195,215795.481924, 
2.701535,38.862500,38.183796,1.000001,98.000000,2216.000000,2015806.625000,43770.875000,52767588.125000,48412.250000,54601.375000,0.000042,2016281.785588,0.021714,0.008865,0.008865,2906.302940,2907.596969,416.209172,1.850475,418.059647,0.143690,25.788746,23.926834,0.996994,0.004381,0.003452,0.401934,0.001260,1015.798064,800.531103,0.066989,0.000210,0.041536,0.099452,9631.644299,0.016575,581648.204719,33289.508310,0.057233,5298.185604,92572.113589,92723.605328,215425.261007,12329.447522,582600.056142,215777.798571, 
2.839533,39.587500,38.873789,1.000001,98.000000,2216.000000,2015601.500000,43731.000000,52769805.750000,48408.625000,54603.750000,0.000042,2016075.843604,0.021696,0.008848,0.008847,2906.599818,2907.894577,416.463512,1.850475,418.313986,0.143763,25.740281,23.878336,0.996994,0.004571,0.003643,0.402004,0.001330,1060.026025,844.759064,0.067001,0.000222,0.041557,0.099442,9636.518281,0.016574,582002.068068,33222.033228,0.057082,5287.446619,92628.432646,92779.219797,215556.321507,12304.456751,582949.492432,215907.219419, 
2.964024,40.300000,39.496241,1.000001,98.000000,2216.000000,2015536.375000,43686.875000,52771661.625000,48413.750000,54603.750000,0.000042,2016009.777257,0.021675,0.008826,0.008826,2906.695070,2907.990462,416.523176,1.850475,418.373651,0.143779,25.679500,23.817528,0.996994,0.004731,0.003803,0.402062,0.001388,1097.041351,881.774391,0.067010,0.000231,0.041562,0.099439,9637.575162,0.016573,582085.079806,33137.430821,0.056929,5273.981739,92641.644364,92791.643771,215587.066595,12273.122526,583027.554627,215936.131343, 
3.084685,40.875000,40.099546,1.000001,98.000000,2216.000000,2015367.000000,43675.250000,52773756.250000,48415.625000,54605.000000,0.000042,2015840.190132,0.021671,0.008822,0.008822,2906.939602,2908.235324,416.727146,1.850475,418.577620,0.143837,25.670185,23.808183,0.996994,0.004911,0.003983,0.402128,0.001454,1138.820777,923.553816,0.067021,0.000242,0.041579,0.099430,9641.462438,0.016572,582368.863275,33124.427907,0.056879,5271.912262,92686.809870,92836.618760,215692.171583,12268.306632,583310.141037,216040.792977, 
3.222182,41.662500,40.787033,1.000001,98.000000,2216.000000,2015232.375000,43575.125000,52776204.375000,48421.375000,54607.750000,0.000042,2015703.429765,0.021623,0.008774,0.008774,2907.136831,2908.433971,416.877985,1.850475,418.728460,0.143879,25.531633,23.669596,0.996994,0.005122,0.004193,0.402205,0.001530,1187.654135,972.387175,0.067034,0.000255,0.041591,0.099424,9644.278513,0.016571,582578.726490,32931.611273,0.056527,5241.224566,92720.210611,92868.228640,215769.898700,12196.893064,583508.751930,216114.352567, 
3.346840,42.375000,41.410322,1.000001,98.000000,2216.000000,2015094.625000,43560.125000,52778430.875000,48421.500000,54608.750000,0.000042,2015565.387725,0.021617,0.008768,0.008768,2907.335935,2908.633413,417.033932,1.850475,418.884407,0.143923,25.516031,23.653961,0.996994,0.005313,0.004385,0.402275,0.001600,1232.069507,1016.802547,0.067046,0.000267,0.041604,0.099417,9647.209206,0.016569,582795.696140,32909.858881,0.056469,5237.762568,92754.742376,92902.510138,215850.257830,12188.836623,583724.149107,216194.129299, 
3.467335,43.112500,42.012795,1.000001,98.000000,2216.000000,2014894.500000,43562.500000,52780533.000000,48426.625000,54610.750000,0.000042,2015365.360806,0.021620,0.008772,0.008771,2907.624491,2908.922152,417.281594,1.850475,419.132069,0.143993,25.528241,23.666140,0.996994,0.005494,0.004566,0.402340,0.001666,1274.006251,1058.739291,0.067057,0.000278,0.041624,0.099407,9651.955499,0.016568,583140.269251,32926.803346,0.056465,5240.459362,92809.582847,92957.415425,215977.877500,12195.112351,584069.129470,216321.899804, 
3.588833,43.787500,42.620285,1.000001,98.000000,2216.000000,2014793.250000,43473.750000,52782681.750000,48426.125000,54616.000000,0.000042,2015262.217972,0.021577,0.008729,0.008728,2907.773305,2909.072200,417.389640,1.850475,419.240115,0.144023,25.404565,23.542432,0.996994,0.005679,0.004751,0.402408,0.001734,1316.875628,1101.608667,0.067068,0.000289,0.041633,0.099402,9653.945988,0.016567,583290.594833,32754.688683,0.056155,5213.066484,92833.507887,92979.762577,216033.553642,12131.366179,584209.540876,216373.904028, 
3.709496,44.550000,43.223602,1.000001,98.000000,2216.000000,2014604.250000,43353.750000,52784970.500000,48430.875000,54616.625000,0.000042,2015070.676616,0.021520,0.008671,0.008671,2908.049702,2909.350313,417.623000,1.850475,419.473475,0.144090,25.239572,23.377407,0.996994,0.005876,0.004948,0.402480,0.001805,1362.540879,1147.273918,0.067080,0.000301,0.041652,0.099392,9658.396855,0.016565,583615.269600,32525.087352,0.055730,5176.524326,92885.181440,93029.314387,216153.803555,12046.328649,584520.884329,216489.216418, 
3.830989,45.225000,43.831066,1.000001,98.000000,2216.000000,2014562.000000,43380.500000,52787045.250000,48428.125000,54619.000000,0.000042,2015029.012105,0.021533,0.008685,0.008685,2908.109831,2909.410151,417.642258,1.850475,419.492733,0.144093,25.280041,23.417845,0.996994,0.006054,0.005126,0.402545,0.001870,1403.938848,1188.671887,0.067091,0.000312,0.041653,0.099390,9658.641747,0.016565,583642.063632,32581.349007,0.055824,5185.478639,92889.445840,93034.070840,216163.727271,12067.166299,584550.770031,216500.285197, 
3.955646,45.937500,44.454351,1.000001,98.000000,2216.000000,2014369.625000,43316.125000,52789359.375000,48429.250000,54617.500000,0.000042,2014835.296695,0.021504,0.008655,0.008655,2908.389430,2909.690766,417.877597,1.850475,419.728072,0.144160,25.195468,23.333238,0.996994,0.006254,0.005325,0.402617,0.001943,1450.115879,1234.848919,0.067103,0.000324,0.041672,0.099381,9663.128889,0.016563,583969.490883,32463.635339,0.055591,5166.743942,92941.557464,93085.059740,216284.996623,12023.568644,584871.142989,216618.941848, 
4.075641,46.525000,45.054325,1.000001,98.000000,2216.000000,2014362.500000,43294.250000,52791776.750000,48433.250000,54623.625000,0.000042,2014827.703177,0.021493,0.008644,0.008644,2908.400391,2909.702009,417.841528,1.850475,419.692002,0.144147,25.164185,23.301920,0.996994,0.006462,0.005533,0.402693,0.002019,1498.356310,1283.089350,0.067116,0.000336,0.041669,0.099380,9662.261182,0.016563,583919.307768,32420.062940,0.055521,5159.809185,92933.570579,93076.700476,216266.410284,12007.430719,584818.620142,216599.488942, 
4.198136,47.225000,45.666800,1.000001,98.000000,2216.000000,2014033.375000,43208.875000,52794180.375000,48438.500000,54623.375000,0.000042,2014496.821167,0.021454,0.008605,0.008605,2908.878098,2910.181137,418.273597,1.850475,420.124072,0.144272,25.055179,23.192878,0.996994,0.006669,0.005740,0.402769,0.002094,1546.325497,1331.058536,0.067128,0.000349,0.041705,0.099364,9670.616989,0.016561,584520.447715,32268.352253,0.055205,5135.663698,93029.244898,93170.893781,216489.054709,11951.241575,585410.454600,216818.686889, 
4.323135,47.937500,46.291797,1.000001,98.000000,2216.000000,2013977.500000,43240.250000,52796759.250000,48443.500000,54630.750000,0.000042,2014441.632246,0.021470,0.008621,0.008621,2908.957791,2910.260499,418.302451,1.850475,420.152926,0.144278,25.102937,23.240599,0.996994,0.006890,0.005962,0.402850,0.002175,1597.795640,1382.528680,0.067142,0.000363,0.041706,0.099361,9671.017600,0.016560,584560.592442,32334.746085,0.055315,5146.230596,93035.634124,93177.856309,216503.923127,11975.831883,585454.201489,216834.889440, 
4.442792,48.600000,46.890080,1.000001,98.000000,2216.000000,2013826.000000,43243.500000,52799145.000000,48444.000000,54629.250000,0.000042,2014290.236924,0.021473,0.008625,0.008624,2909.176430,2910.479261,418.474471,1.850475,420.324946,0.144326,25.114224,23.251851,0.996994,0.007096,0.006168,0.402924,0.002250,1645.414541,1430.147580,0.067154,0.000375,0.041720,0.099354,9674.250388,0.016559,584799.924674,32350.400928,0.055319,5148.722140,93073.725002,93216.026655,216592.564694,11981.629973,585694.033040,216923.715941, 
4.563457,49.300000,47.493405,1.000001,98.000000,2216.000000,2013850.125000,43149.125000,52801195.125000,48446.875000,54634.875000,0.000042,2014312.332522,0.021426,0.008578,0.008577,2909.144518,2910.448500,418.403531,1.850475,420.254006,0.144303,24.976804,23.114401,0.996994,0.007272,0.006344,0.402989,0.002314,1686.336931,1471.069970,0.067165,0.000386,0.041714,0.099355,9672.719799,0.016559,584701.226150,32159.165978,0.055001,5118.286177,93058.016656,93198.665856,216556.009685,11910.802214,585584.951836,216883.315495, 
4.684452,49.975000,48.098381,1.000001,98.000000,2216.000000,2013678.250000,43040.750000,52803513.000000,48450.000000,54632.625000,0.000042,2014138.178151,0.021374,0.008526,0.008525,2909.396060,2910.701573,418.611163,1.850475,420.461638,0.144362,24.827632,22.965195,0.996994,0.007472,0.006544,0.403061,0.002387,1732.606610,1517.339649,0.067177,0.000398,0.041731,0.099347,9676.657850,0.016558,584990.105233,31951.575774,0.054619,5085.247196,93103.993154,93242.765297,216663.001938,11833.916953,585862.037014,216985.939635, 
4.822443,50.737500,48.788338,1.000001,98.000000,2216.000000,2013405.125000,43001.625000,52805931.125000,48453.250000,54635.000000,0.000042,2013864.279719,0.021358,0.008509,0.008509,2909.791757,2911.098049,418.960218,1.850475,420.810693,0.144462,24.782882,22.920410,0.996994,0.007680,0.006752,0.403137,0.002463,1780.880603,1565.613642,0.067190,0.000411,0.041760,0.099333,9683.372962,0.016556,585475.746913,31889.265724,0.054467,5075.330251,93181.285367,93319.402697,216842.869227,11810.839157,586343.564381,217164.283104, 
4.943940,51.350000,49.395822,1.000001,98.000000,2216.000000,2013320.125000,42954.375000,52808210.875000,48453.250000,54635.750000,0.000042,2013778.290692,0.021335,0.008487,0.008486,2909.916006,2911.222973,419.040420,1.850475,420.890895,0.144483,24.718242,22.855736,0.996994,0.007876,0.006948,0.403209,0.002535,1826.395071,1611.128111,0.067201,0.000422,0.041766,0.099329,9684.803155,0.016555,585587.331499,31799.284975,0.054303,5061.009381,93199.044591,93336.358021,216884.196851,11777.512954,586450.097908,217203.739966, 
5.068098,51.987500,50.016610,1.000001,98.000000,2216.000000,2013253.125000,42954.125000,52810473.625000,48455.000000,54636.875000,0.000042,2013711.300603,0.021336,0.008487,0.008487,2910.012810,2911.319853,419.092896,1.850475,420.943371,0.144497,24.720771,22.858232,0.996994,0.008071,0.007143,0.403280,0.002606,1871.572935,1656.305975,0.067213,0.000434,0.041770,0.099326,9685.688541,0.016554,585660.342651,31802.757036,0.054302,5061.561977,93210.664668,93347.990966,216911.238019,11778.798902,586523.189916,217230.811080, 
5.189091,52.700000,50.621578,1.000001,98.000000,2216.000000,2012701.125000,42890.375000,52813105.125000,48459.375000,54640.625000,0.000042,2013158.067029,0.021310,0.008461,0.008461,2910.812507,2912.120936,419.842322,1.850475,421.692796,0.144714,24.652371,22.789793,0.996994,0.008298,0.007369,0.403362,0.002688,1924.116730,1708.849770,0.067227,0.000448,0.041832,0.099298,9700.264984,0.016550,586703.021188,31707.538012,0.054044,5046.407410,93376.611979,93512.875544,217297.415255,11743.532597,587559.191093,217614.515219, 
5.326257,53.387500,51.307405,1.000001,98.000000,2216.000000,2012798.500000,42792.250000,52815820.500000,48461.125000,54644.125000,0.000042,2013253.331864,0.021260,0.008412,0.008411,2910.674771,2911.984295,419.652357,1.850475,421.502832,0.144656,24.506236,22.643618,0.996994,0.008532,0.007603,0.403448,0.002773,1978.339226,1763.072266,0.067241,0.000462,0.041816,0.099303,9696.349874,0.016550,586438.722412,31504.164132,0.053721,5014.039478,93334.547556,93469.130516,217199.526819,11668.208938,587284.332757,217512.715836, 
5.451246,54.062500,51.932352,1.000001,98.000000,2216.000000,2012697.375000,42828.125000,52817919.875000,48463.500000,54649.625000,0.000042,2013152.992602,0.021279,0.008430,0.008430,2910.819844,2912.129040,419.755861,1.850475,421.606336,0.144684,24.562477,22.699829,0.996994,0.008712,0.007784,0.403513,0.002839,2020.263755,1804.996795,0.067252,0.000473,0.041824,0.099298,9698.249150,0.016550,586582.728527,31582.370841,0.053841,5026.486452,93357.466823,93492.685156,217252.862418,11697.174386,587432.331043,217567.530016, 
5.572741,54.700000,52.539825,1.000001,98.000000,2216.000000,2012522.250000,42690.250000,52819900.750000,48470.000000,54647.250000,0.000042,2012974.978531,0.021212,0.008364,0.008364,2911.077258,2912.388326,419.976223,1.850475,421.826698,0.144747,24.370514,22.507837,0.996994,0.008883,0.007955,0.403576,0.002901,2059.824037,1844.557077,0.067263,0.000484,0.041842,0.099289,9702.454828,0.016548,586889.318843,31315.251265,0.053358,4983.973085,93406.262149,93539.135105,217366.414386,11598.241209,587724.184914,217675.624042, 
5.693735,55.325000,53.144795,1.000001,98.000000,2216.000000,2012433.500000,42674.500000,52822380.750000,48472.375000,54650.750000,0.000042,2012885.914520,0.021205,0.008357,0.008357,2911.206064,2912.517421,420.056571,1.850475,421.907045,0.144768,24.351523,22.488809,0.996994,0.009097,0.008168,0.403653,0.002979,2109.355413,1894.088452,0.067276,0.000497,0.041848,0.099285,9703.873041,0.016547,587001.106544,31288.778165,0.053303,4979.759764,93424.053700,93556.677031,217407.817239,11588.436357,587834.404168,217716.445988, 
5.817901,55.950000,53.765625,1.000001,98.000000,2216.000000,2012261.625000,42633.875000,52825052.875000,48470.875000,54652.125000,0.000042,2012713.217213,0.021187,0.008339,0.008338,2911.455855,2912.767893,420.254500,1.850475,422.104975,0.144823,24.300083,22.437330,0.996994,0.009327,0.008398,0.403737,0.003063,2162.727718,1947.460758,0.067290,0.000510,0.041864,0.099276,9707.591111,0.016546,587276.486399,31217.155080,0.053156,4968.360605,93467.881730,93599.837191,217509.809777,11561.909289,588105.587670,217816.884322, 
5.943890,56.637500,54.395570,1.000001,98.000000,2216.000000,2012171.750000,42620.750000,52827382.500000,48474.875000,54652.125000,0.000042,2012623.084392,0.021181,0.008333,0.008333,2911.586241,2912.898536,420.339319,1.850475,422.189794,0.144846,24.284928,22.422141,0.996994,0.009527,0.008599,0.403810,0.003136,2209.262192,1993.995232,0.067302,0.000523,0.041871,0.099272,9709.106595,0.016545,587394.495998,31196.022245,0.053109,4964.997212,93486.663526,93618.414079,217553.517036,11554.082313,588222.309788,217860.114736, 
6.068055,57.275000,55.016398,1.000001,98.000000,2216.000000,2012032.000000,42591.250000,52829849.250000,48473.625000,54662.250000,0.000042,2012482.741193,0.021168,0.008320,0.008320,2911.789284,2913.102090,420.494335,1.850475,422.344810,0.144889,24.248197,22.385373,0.996994,0.009740,0.008812,0.403888,0.003213,2258.538972,2043.272012,0.067315,0.000536,0.041883,0.099265,9711.993258,0.016544,587610.170511,31144.866701,0.053003,4956.855561,93520.989164,93652.260150,217633.396486,11535.135815,588434.971097,217938.878184, 
6.206045,57.912500,55.706345,1.000001,98.000000,2216.000000,2011875.750000,42425.750000,52832240.500000,48477.125000,54655.750000,0.000042,2012323.030157,0.021088,0.008239,0.008239,2912.020383,2913.335352,420.680529,1.850475,422.531003,0.144941,24.015248,22.152389,0.996994,0.009946,0.009018,0.403963,0.003288,2306.310697,2091.043736,0.067327,0.000548,0.041898,0.099257,9715.497394,0.016543,587869.222133,30820.715292,0.052428,4905.265303,93562.218477,93690.716478,217729.341531,11415.079738,588676.599520,218028.370193, 
6.326706,58.562500,56.309654,1.000001,98.000000,2216.000000,2011750.875000,42539.875000,52834779.375000,48483.625000,54662.500000,0.000042,2012200.592393,0.021146,0.008297,0.008297,2912.197573,2913.511308,420.806494,1.850475,422.656969,0.144976,24.185812,22.322916,0.996994,0.010165,0.009236,0.404042,0.003368,2357.035042,2141.768081,0.067340,0.000561,0.041908,0.099251,9717.807229,0.016542,588044.477921,31057.970123,0.052816,4943.025552,93590.111280,93720.555008,217794.251082,11502.951898,588864.080685,218097.807661, 
6.447202,59.212500,56.912130,1.000001,98.000000,2216.000000,2011616.750000,42468.500000,52836855.500000,48484.500000,54663.125000,0.000042,2012064.989600,0.021112,0.008263,0.008263,2912.393840,2913.708582,420.962875,1.850475,422.813350,0.145020,24.088166,22.225239,0.996994,0.010344,0.009415,0.404108,0.003433,2398.516684,2183.249724,0.067351,0.000572,0.041921,0.099244,9720.744998,0.016541,588262.051633,30922.071242,0.052565,4921.396590,93624.739185,93753.996884,217874.833938,11452.618978,589074.202356,218175.630502, 
6.572368,59.912500,57.537960,1.000001,98.000000,2216.000000,2011518.375000,42322.125000,52839076.375000,48489.625000,54667.250000,0.000042,2011963.552162,0.021040,0.008191,0.008191,2912.540674,2913.857276,421.067812,1.850475,422.918286,0.145048,23.880344,22.017385,0.996994,0.010535,0.009607,0.404177,0.003503,2442.893078,2227.626118,0.067363,0.000584,0.041929,0.099240,9722.661703,0.016540,588408.050539,30632.883175,0.052061,4875.370916,93647.975614,93774.797137,217928.907607,11345.512287,589204.894304,218224.034927, 
6.692361,60.562500,58.137926,1.000001,98.000000,2216.000000,2011529.125000,42348.875000,52841515.875000,48491.500000,54668.750000,0.000042,2011974.862650,0.021053,0.008205,0.008204,2912.524301,2913.840572,421.003028,1.850475,422.853502,0.145027,23.918633,22.055638,0.996994,0.010745,0.009817,0.404254,0.003579,2491.641023,2276.374063,0.067376,0.000597,0.041923,0.099240,9721.228050,0.016540,588317.916509,30686.104659,0.052159,4883.841372,93633.630349,93760.912105,217895.524633,11365.223948,589117.652006,218191.722965, 
6.813023,61.212500,58.741239,1.000001,98.000000,2216.000000,2011452.000000,42292.000000,52843514.250000,48490.625000,54671.250000,0.000042,2011896.558367,0.021026,0.008177,0.008177,2912.637658,2913.954692,421.077749,1.850475,422.928224,0.145047,23.839520,21.976495,0.996994,0.010917,0.009989,0.404316,0.003642,2531.576490,2316.309529,0.067386,0.000607,0.041929,0.099236,9722.565331,0.016539,588421.877135,30575.993232,0.051963,4866.316608,93650.176183,93776.524442,217934.028569,11324.441938,589215.747289,218228.054551, 
6.934518,61.925000,59.348712,1.000001,98.000000,2216.000000,2011304.625000,42290.125000,52845781.125000,48493.375000,54671.125000,0.000042,2011749.176518,0.021026,0.008178,0.008178,2912.851040,2914.168259,421.246611,1.850475,423.097086,0.145094,23.843041,21.979983,0.996994,0.011113,0.010184,0.404388,0.003713,2576.880288,2361.613327,0.067398,0.000619,0.041942,0.099229,9725.734891,0.016538,588656.815709,30580.845821,0.051950,4867.088921,93687.567789,93813.905754,218021.042855,11326.239193,589450.621182,218315.044882, 
7.093006,62.700000,60.141152,1.000001,98.000000,2216.000000,2011135.500000,42360.250000,52848235.750000,48495.500000,54673.875000,0.000042,2011581.564377,0.021063,0.008214,0.008214,2913.093749,2914.410320,421.440249,1.850475,423.290724,0.145148,23.951808,22.088714,0.996994,0.011324,0.010396,0.404465,0.003790,2625.939454,2410.672493,0.067411,0.000632,0.041958,0.099221,9729.378389,0.016537,588926.224048,30732.123656,0.052183,4891.165517,93730.445424,93857.977282,218120.823721,11382.268021,589727.530980,218417.604067, 
7.234673,63.325000,60.849488,1.000001,98.000000,2216.000000,2011256.375000,42162.875000,52850495.875000,48497.250000,54675.625000,0.000042,2011698.266144,0.020963,0.008115,0.008115,2912.924756,2914.243535,421.228863,1.850475,423.079338,0.145084,23.660726,21.797598,0.996994,0.011519,0.010591,0.404535,0.003861,2671.114166,2455.847205,0.067423,0.000644,0.041939,0.099226,9725.075865,0.016538,588632.122765,30327.093179,0.051521,4826.702965,93683.637788,93807.894394,218011.897320,11232.256733,589412.850667,218301.055802, 
7.355663,63.937500,61.454439,1.000001,98.000000,2216.000000,2011125.625000,42083.125000,52852002.625000,48498.000000,54675.500000,0.000042,2011565.874870,0.020925,0.008077,0.008077,2913.116470,2914.436334,421.391920,1.850475,423.242395,0.145131,23.550681,21.687531,0.996994,0.011649,0.010721,0.404583,0.003908,2701.232189,2485.965228,0.067430,0.000651,0.041953,0.099220,9728.180769,0.016537,588858.984174,30173.956665,0.051241,4802.330552,93719.743874,93842.702276,218095.920064,11175.539505,589631.555213,218382.057486, 
7.476161,64.612500,62.056926,1.000001,98.000000,2216.000000,2011087.125000,42227.875000,52853590.875000,48501.000000,54677.750000,0.000042,2011530.416814,0.020998,0.008149,0.008149,2913.167821,2914.486020,421.410248,1.850475,423.260723,0.145134,23.762047,21.898874,0.996994,0.011786,0.010858,0.404633,0.003958,2732.980633,2517.713673,0.067439,0.000660,0.041954,0.099218,9728.436297,0.016536,588884.484463,30467.998381,0.051738,4849.128707,93723.802368,93849.161848,218105.364616,11284.443845,589672.141929,218397.089603, 
7.597322,65.175000,62.662731,1.000001,98.000000,2216.000000,2011232.750000,42316.500000,52854709.250000,48500.875000,54679.625000,0.000042,2011677.872037,0.021040,0.008192,0.008191,2912.954287,2914.271271,421.173415,1.850475,423.023890,0.145064,23.884296,22.021106,0.996994,0.011882,0.010954,0.404668,0.003993,2755.337302,2540.070341,0.067445,0.000666,0.041933,0.099225,9723.708823,0.016538,588554.977371,30638.060607,0.052056,4876.194930,93671.359727,93798.192467,217983.324952,11347.429854,589351.891612,218278.478375, 
7.717812,65.875000,63.265181,1.000001,98.000000,2216.000000,2011585.750000,42251.750000,52855189.500000,48506.000000,54683.250000,0.000042,2012029.433180,0.021004,0.008156,0.008156,2912.445307,2913.762670,420.655329,1.850475,422.505804,0.144911,23.775566,21.912369,0.996994,0.011924,0.010995,0.404683,0.004008,2764.937860,2549.670899,0.067447,0.000668,0.041889,0.099243,9713.494131,0.016540,587834.162079,30486.774498,0.051863,4852.117017,93556.638501,93682.376396,217716.356326,11291.397962,588624.197198,218008.961925, 
7.842973,66.550000,63.890988,1.000001,98.000000,2216.000000,2012551.500000,42511.500000,52852983.500000,48497.375000,54680.625000,0.000042,2013000.439092,0.021123,0.008275,0.008275,2911.040438,2912.353634,419.289855,1.850475,421.140330,0.144513,24.110630,22.247466,0.996994,0.011734,0.010805,0.404614,0.003939,2720.839302,2505.572341,0.067436,0.000657,0.041774,0.099291,9686.782955,0.016548,585934.371613,30952.995581,0.052827,4926.318348,93254.277697,93384.307682,217012.730227,11464.072437,586751.374751,217315.323982, 
7.968472,67.237500,64.518480,1.000001,98.000000,2216.000000,2015123.125000,43066.375000,52845576.375000,48490.125000,54676.125000,0.000042,2015583.270809,0.021372,0.008523,0.008523,2907.310140,2908.613769,415.696160,1.850475,417.546635,0.143464,24.802225,22.939170,0.996994,0.011095,0.010167,0.404381,0.003707,2572.788217,2357.521256,0.067397,0.000618,0.041471,0.099418,9616.464270,0.016570,580934.448815,31915.366379,0.054938,5079.484296,92458.515899,92597.939086,215160.906968,11820.506066,581810.471228,215485.359714, 
8.088967,67.825000,65.120956,1.000001,98.000000,2216.000000,2019418.250000,43328.250000,52832612.750000,48470.875000,54674.000000,0.000042,2019883.017821,0.021456,0.008607,0.008607,2901.121317,2902.417081,409.754929,1.850475,411.605404,0.141724,24.993833,23.130969,0.996994,0.009978,0.009050,0.403974,0.003300,2313.747684,2098.480723,0.067329,0.000550,0.040968,0.099630,9499.858722,0.016605,572668.387531,32182.217778,0.056197,5121.954982,91142.932428,91286.738108,212099.402789,11919.339918,573571.945982,212434.054068, 
8.210462,68.475000,65.728434,1.000001,98.000000,2216.000000,2026699.375000,43328.875000,52811916.875000,48436.125000,54662.750000,0.000042,2027162.486836,0.021379,0.008530,0.008530,2890.703493,2891.991484,399.736198,1.850475,401.586673,0.138773,24.681961,22.819400,0.996994,0.008195,0.007267,0.403325,0.002651,1900.390190,1685.123229,0.067221,0.000442,0.040115,0.099989,9302.018206,0.016665,558729.284493,31748.730888,0.056823,5052.963455,88924.457035,89067.903863,206936.772035,11758.789218,559630.588213,207270.588227, 
8.334117,69.037500,66.346706,1.000001,98.000000,2216.000000,2040226.125000,43239.625000,52786341.375000,48389.125000,54659.250000,0.000042,2040684.274037,0.021194,0.008345,0.008345,2871.549389,2872.824173,381.070049,1.850475,382.920524,0.133205,23.985369,22.123183,0.996994,0.005994,0.005066,0.402523,0.001848,1389.894004,1174.627044,0.067087,0.000308,0.038505,0.100657,8928.790798,0.016776,532758.989288,30780.081237,0.057775,4898.798197,84791.159453,84932.555273,197318.144181,11400.030088,533647.406129,197647.187455, 
8.460117,69.750000,66.976708,1.000001,98.000000,2216.000000,2057826.500000,41182.250000,52737767.500000,48314.125000,54637.875000,0.000042,2058238.538609,0.020012,0.007164,0.007164,2847.058575,2848.336969,357.529683,1.850475,359.380157,0.126090,20.416436,18.554958,0.996994,0.001817,0.000889,0.400999,0.000324,421.319042,206.052082,0.066833,0.000054,0.036449,0.101524,8451.881016,0.016921,500007.175561,25815.594070,0.051630,4108.676150,79578.550533,79684.546335,185187.842800,9561.331137,500673.167355,185434.506428, 
8.581611,70.375000,67.584175,1.000001,96.000000,2216.000000,2035551.125000,38308.125000,52701809.625000,48304.875000,54574.875000,0.000042,2035911.563632,0.018820,0.005972,0.005972,2819.540624,2820.815845,330.705256,1.850475,332.555731,0.117816,16.853486,14.992529,0.996994,0.001272,0.000343,0.399871,0.000804,294.867441,79.600480,0.066645,0.000134,0.033362,0.100424,7736.112114,0.016737,462686.234510,20859.170413,0.045083,3319.837450,73638.742989,73713.538714,171365.272041,7725.618672,463156.190280,171539.329733, 
8.701272,71.000000,68.182482,1.000001,96.000000,2216.000000,2040752.750000,36549.500000,52678842.750000,48287.125000,54553.750000,0.000042,2041080.021112,0.017910,0.005062,0.005062,2812.400935,2813.683715,324.016234,1.850475,325.866709,0.115739,14.250770,12.390143,0.996994,0.003243,0.002314,0.399150,0.001524,751.942139,536.675179,0.066525,0.000254,0.032774,0.100679,7599.710491,0.016780,453379.768396,17238.460405,0.038022,2743.584011,72157.574077,72209.713681,167918.432739,6384.614965,453707.371449,168039.767203, 
8.826762,71.587500,68.809933,1.000001,96.000000,2216.000000,2046062.000000,35339.000000,52673114.750000,48266.500000,54553.250000,0.000042,2046367.159814,0.017272,0.004425,0.004424,2805.134618,2806.419186,316.861988,1.850475,318.712463,0.113491,12.422865,10.562322,0.996994,0.003734,0.002806,0.398970,0.001704,865.893512,650.626551,0.066495,0.000284,0.032137,0.100941,7452.090121,0.016823,443426.035687,14695.403838,0.033141,2338.844309,70573.389570,70612.134283,164231.865069,5442.742162,443669.476096,164322.028184, 
8.951428,72.312500,69.433262,1.000001,96.000000,2216.000000,2048841.000000,34965.000000,52668180.000000,48255.750000,54555.500000,0.000042,2049139.330184,0.017066,0.004219,0.004219,2801.339702,2802.623257,313.160996,1.850475,315.011470,0.112325,11.828690,9.968217,0.996994,0.004157,0.003229,0.398816,0.001859,964.050008,748.783047,0.066469,0.000310,0.031807,0.101078,7375.523501,0.016846,438276.828431,13868.824115,0.031644,2207.290164,69753.868431,69788.783418,162324.751271,5136.601524,438496.205938,162406.002199, 
9.075585,72.950000,70.054045,1.000001,96.000000,2216.000000,2052662.375000,34576.875000,52659499.625000,48240.375000,54551.750000,0.000042,2052953.576198,0.016845,0.003998,0.003998,2796.135006,2797.416290,308.120860,1.850475,309.971335,0.110733,11.188761,9.328413,0.996994,0.004902,0.003974,0.398543,0.002131,1136.678467,921.411506,0.066424,0.000355,0.031356,0.101266,7271.016087,0.016878,431264.465928,12978.661120,0.030094,2065.616436,68637.817160,68668.891907,159727.579973,4806.911526,431459.714477,159799.894251, 
9.213583,73.600000,70.744039,1.000001,96.000000,2216.000000,2055777.750000,34421.250000,52638909.500000,48217.000000,54539.875000,0.000042,2056065.898712,0.016744,0.003897,0.003897,2791.902421,2793.180911,304.280369,1.850475,306.130844,0.109527,10.889007,9.028954,0.996994,0.006667,0.005739,0.397897,0.002777,1545.996646,1330.729685,0.066316,0.000463,0.031015,0.101419,7191.810896,0.016903,425921.174073,12562.023196,0.029494,1999.306503,67787.406522,67816.883661,157748.582990,4652.601184,426106.384545,157817.179461, 
9.351574,74.225000,71.433991,1.000001,96.000000,2216.000000,2056733.000000,33776.500000,52624311.500000,48199.625000,54522.625000,0.000042,2057010.326965,0.016422,0.003575,0.003575,2790.620584,2791.901245,303.279952,1.850475,305.130427,0.109219,9.986909,8.127065,0.996994,0.007918,0.006990,0.397439,0.003235,1836.057384,1620.790423,0.066240,0.000539,0.030927,0.101466,7171.591905,0.016911,424529.289402,11307.220490,0.026635,1799.598608,67565.881372,67589.843030,157233.070149,4187.859441,424679.845055,157288.831502, 
9.477072,74.862500,72.061484,1.000001,96.000000,2216.000000,2056161.250000,33675.500000,52627051.000000,48205.625000,54526.500000,0.000042,2056436.997650,0.016378,0.003531,0.003531,2791.398602,2792.680425,304.006773,1.850475,305.857247,0.109449,9.865246,8.005363,0.996994,0.007683,0.006755,0.397525,0.003149,1781.632520,1566.365559,0.066254,0.000525,0.030993,0.101438,7186.670268,0.016906,425540.518166,11137.895814,0.026174,1772.649770,67726.823301,67750.017577,157607.599321,4125.146598,425686.252214,157661.574894, 
9.601729,75.512500,72.684765,1.000001,96.000000,2216.000000,2055902.875000,33581.375000,52627201.375000,48206.250000,54525.375000,0.000042,2056177.117901,0.016334,0.003487,0.003487,2791.751406,2793.033984,304.357458,1.850475,306.207932,0.109560,9.744346,7.884460,0.996994,0.007670,0.006742,0.397530,0.003144,1778.644946,1563.377986,0.066255,0.000524,0.031024,0.101425,7194.000072,0.016904,426028.427573,10969.683831,0.025749,1745.878023,67804.476434,67826.949766,157788.306509,4062.845863,426169.631795,157840.604368, 
9.743222,76.275000,73.392232,1.000001,96.000000,2216.000000,2055586.375000,33617.125000,52630145.125000,48206.625000,54530.250000,0.000042,2055861.244389,0.016354,0.003507,0.003507,2792.180346,2793.463126,304.730312,1.850475,306.580787,0.109677,9.801464,7.941536,0.996994,0.007418,0.006490,0.397622,0.003052,1720.157581,1504.890621,0.066270,0.000509,0.031057,0.101409,7201.654069,0.016902,426547.181355,11049.093791,0.025904,1758.516500,67887.038597,67909.810703,157980.437539,4092.256960,426690.262832,158033.430679, 
9.868387,76.912500,74.018059,1.000001,96.000000,2216.000000,2055230.125000,33612.375000,52632472.625000,48211.125000,54525.500000,0.000042,2055504.964348,0.016355,0.003508,0.003508,2792.664314,2793.947537,305.170201,1.850475,307.020676,0.109815,9.804628,7.944667,0.996994,0.007219,0.006290,0.397695,0.002979,1673.910776,1458.643816,0.066283,0.000497,0.031096,0.101392,7210.737590,0.016899,427159.200934,11053.449133,0.025877,1759.209674,67984.444461,68007.201879,158207.111457,4093.870049,427302.190119,158260.070414, 
9.992877,77.562500,74.640505,1.000001,96.000000,2216.000000,2054969.125000,33489.625000,52634734.375000,48217.000000,54530.125000,0.000042,2055241.995407,0.016297,0.003450,0.003450,2793.021636,2794.305751,305.485137,1.850475,307.335612,0.109914,9.644743,7.784749,0.996994,0.007025,0.006097,0.397766,0.002908,1628.967621,1413.700661,0.066294,0.000485,0.031124,0.101379,7217.209516,0.016896,427597.372703,10830.955295,0.025330,1723.798708,68054.181609,68076.009845,158369.397297,4011.464924,427734.523665,158420.193950, 
10.113039,78.162500,75.241317,1.000001,96.000000,2216.000000,2054721.375000,33488.375000,52637163.875000,48216.000000,54532.875000,0.000042,2054994.257934,0.016298,0.003451,0.003451,2793.358346,2794.642759,305.775641,1.850475,307.626116,0.110004,9.649698,7.789670,0.996994,0.006817,0.005888,0.397842,0.002832,1580.688053,1365.421092,0.066307,0.000472,0.031150,0.101367,7223.160893,0.016894,428001.552317,10837.802149,0.025322,1724.888418,68118.508741,68140.343947,158519.093451,4014.000796,428138.747069,158569.906322, 
10.239037,78.875000,75.871307,1.000001,96.000000,2216.000000,2054426.625000,33573.375000,52639580.625000,48220.750000,54536.750000,0.000042,2054700.934204,0.016342,0.003495,0.003495,2793.757118,2795.041476,306.128081,1.850475,307.978556,0.110115,9.773280,7.913217,0.996994,0.006610,0.005681,0.397918,0.002756,1532.658712,1317.391751,0.066320,0.000459,0.031181,0.101352,7230.405418,0.016892,428491.904376,11009.693074,0.025694,1752.245687,68196.550633,68219.058065,158700.705324,4077.664101,428633.322850,158753.082537, 
10.363528,79.537500,76.493762,1.000001,96.000000,2216.000000,2054077.250000,33440.000000,52641972.500000,48220.000000,54535.000000,0.000042,2054349.430493,0.016280,0.003433,0.003433,2794.235136,2795.520539,306.561328,1.850475,308.411803,0.110251,9.601171,7.741074,0.996994,0.006405,0.005476,0.397993,0.002681,1485.120636,1269.853676,0.066332,0.000447,0.031220,0.101335,7239.336764,0.016889,429094.682735,10770.189706,0.025100,1714.127572,68292.485713,68313.994453,158923.956568,3988.959150,429229.826244,158974.009720,
