Repository: HiroshanGunawardane/LMPA_Composite

# DMA Composite Material Analysis

MATLAB and Python scripts for processing dynamic mechanical analysis (DMA) data from composite elastomer samples, extracting Young’s modulus, comparing materials across filler concentrations, and fitting simple composite-modulus models.

This repository contains two main analysis pipelines:

1. **MEMS/CERR/Ecoflex pipeline** based on exported `.txt` files in `ss0`, `ss80`, and `ts`
2. **FM/Ecoflex pipeline** based on raw `.csv` files in `DMA_FM`

It also includes downstream scripts for:

- pooled material comparison plots
- statistical testing
- Guth and Tsai model fitting
- thesis/paper-ready summary figures

---

File: DMA_FM/20240823_fm20v_eco50_ts30-80_s5_t1_gyan.csv
Time,Sample Temperature,Program Temperature,Frequency,Raw Dynamic Force,Raw Static Force,In-Phase Angle,Out-Of-Phase Angle,Zero Displacement,Min Displacement,Max Displacement,Spring Stiffness,C*,Measured Tan Delta,Corrected Total Tan Delta,Corrected Total Delta,Stiffness*,Total Stiffness',Stiffness Less Spring,Inertia,Sample Stiffness',Ratio of Sample to Total Stiffness,Total Stiffness'',Sample Stiffness'',Total Applied Static Force,Static Force,Static Force Corrected,Static Displacement,Static Displacement Corrected,Static Stress,Static Stress Corrected,Static Strain,Static Strain Corrected,Dynamic Force,Displacement Amplitude,Dynamic Stress,Dynamic Strain,Storage Modulus,Loss Modulus,Tan Delta,Loss Viscosity,Storage Viscosity,Complex Viscosity,Shear Storage Modulus,Shear Loss Modulus,Complex Modulus,Shear Complex Modulus, 
0.000000,33.200000,30.000000,1.000001,99.000000,2216.000000,2021473.750000,48909.500000,52929015.750000,48565.125000,54772.625000,0.000042,2022065.345415,0.024195,0.011345,0.011345,2927.561591,2928.801966,434.229074,1.850475,436.079548,0.148799,33.244159,31.379867,0.996994,0.018295,0.000522,0.406999,0.000190,4157.915541,118.636802,0.067833,0.000032,0.043452,0.099734,9875.512789,0.016622,594653.929767,42790.727116,0.071959,6810.350344,94642.037379,94886.754140,220242.196210,15848.417450,596191.531736,220811.678421, 
0.137151,33.387500,30.000000,1.000001,99.000000,2216.000000,2021298.250000,48863.500000,52929549.250000,48567.000000,54772.000000,0.000042,2021888.784549,0.024174,0.011325,0.011324,2927.817240,2929.058534,434.474997,1.850475,436.325472,0.148870,33.186565,31.322265,0.996994,0.018341,0.000568,0.407016,0.000206,4168.389778,129.111038,0.067836,0.000034,0.043473,0.099726,9880.217015,0.016621,594989.279330,42712.179572,0.071786,6797.849124,94695.409878,94939.093131,220366.399752,15819.325767,596520.387582,220933.476882, 
0.259151,33.500000,30.000000,1.000001,99.000000,2216.000000,2021290.750000,48756.000000,52929861.750000,48569.375000,54769.500000,0.000042,2021878.691606,0.024121,0.011272,0.011271,2927.831855,2929.074921,434.485148,1.850475,436.335623,0.148873,33.031229,31.166924,0.996994,0.018368,0.000595,0.407026,0.000216,4174.525180,135.246440,0.067838,0.000036,0.043474,0.099725,9880.391643,0.016621,595003.122192,42500.351296,0.071429,6764.135634,94697.613036,94938.882685,220371.526738,15740.870850,596519.065310,220932.987152, 
0.383641,33.612500,30.000000,1.000001,99.000000,2216.000000,2021119.500000,48800.500000,52930281.000000,48564.125000,54768.875000,0.000042,2021708.565071,0.024145,0.011296,0.011295,2928.078232,2929.320726,434.722587,1.850475,436.573062,0.148942,33.104488,31.240177,0.996994,0.018404,0.000631,0.407039,0.000229,4182.756517,143.477778,0.067840,0.000038,0.043494,0.099717,9884.939210,0.016619,595326.903090,42600.241294,0.071558,6780.033608,94749.144326,94991.416487,220491.445589,15777.867146,596849.145179,221055.238955, 
0.503805,33.700000,30.000000,1.000001,99.000000,2216.000000,2021058.625000,48803.375000,52930725.875000,48571.875000,54769.000000,0.000042,2021647.777210,0.024147,0.011298,0.011297,2928.166275,2929.408778,434.801761,1.850475,436.652236,0.148964,33.111782,31.247464,0.996994,0.018443,0.000670,0.407053,0.000243,4191.491066,152.212327,0.067842,0.000041,0.043500,0.099714,9886.434886,0.016619,595434.867377,42610.177763,0.071561,6781.615045,94766.327362,95008.668574,220531.432362,15781.547320,596957.543329,221095.386418, 
0.624795,33.800000,30.000000,1.000001,99.000000,2216.000000,2020849.500000,48814.250000,52930914.250000,48567.625000,54769.250000,0.000042,2021438.975743,0.024155,0.011306,0.011305,2928.468735,2929.711254,435.100477,1.850475,436.950952,0.149051,33.138290,31.273969,0.996994,0.018459,0.000686,0.407059,0.000249,4195.189599,155.910860,0.067843,0.000042,0.043526,0.099704,9892.177475,0.016617,595842.207274,42646.321590,0.071573,6787.367509,94831.157469,95073.743928,220682.298990,15794.933922,597366.424161,221246.823763, 
0.746792,33.862500,30.000000,1.000001,99.000000,2216.000000,2020891.250000,48771.500000,52930865.250000,48571.000000,54771.250000,0.000042,2021479.681703,0.024134,0.011284,0.011283,2928.409766,2929.652947,435.043149,1.850475,436.893623,0.149034,33.074192,31.209872,0.996994,0.018455,0.000682,0.407057,0.000248,4194.227537,154.948798,0.067843,0.000041,0.043521,0.099706,9891.076334,0.016618,595764.032031,42558.916371,0.071436,6773.456547,94818.715502,95060.341484,220653.345197,15762.561619,597282.214053,221215.634834, 
0.870456,33.975000,30.000000,1.000001,99.000000,2216.000000,2020726.875000,48777.375000,52931441.625000,48572.375000,54769.375000,0.000042,2021315.496319,0.024139,0.011289,0.011288,2928.647631,2929.890869,435.269567,1.850475,437.120042,0.149099,33.091150,31.226821,0.996994,0.018504,0.000732,0.407075,0.000266,4205.544121,166.265382,0.067846,0.000044,0.043540,0.099698,9895.399231,0.016616,596072.784390,42582.029001,0.071438,6777.135034,94867.854927,95109.618114,220767.697922,15771.121852,597591.828495,221330.306850, 
0.991948,34.000000,30.000000,1.000001,99.000000,2216.000000,2020684.625000,48679.125000,52932088.875000,48571.625000,54771.625000,0.000042,2021270.890040,0.024090,0.011241,0.011240,2928.712262,2929.957148,435.322927,1.850475,437.173402,0.149114,32.950912,31.086574,0.996994,0.018560,0.000787,0.407095,0.000286,4218.252482,178.973743,0.067849,0.000048,0.043544,0.099695,9896.383450,0.016616,596145.548122,42390.782412,0.071108,6746.697218,94879.435626,95119.005609,220794.647453,15700.289782,597650.811912,221352.152560, 
1.113446,34.100000,30.607491,1.000001,99.000000,2216.000000,2020410.000000,48713.500000,52932368.500000,48570.625000,54771.125000,0.000042,2020997.172977,0.024111,0.011261,0.011261,2929.108917,2930.353496,435.713693,1.850475,437.564168,0.149227,33.014826,31.150483,0.996994,0.018584,0.000812,0.407104,0.000295,4223.742819,184.464080,0.067851,0.000049,0.043577,0.099682,9903.890407,0.016614,596678.411081,42477.931812,0.071191,6760.567465,94964.243333,95204.583840,220992.004104,15732.567338,598188.516223,221551.302305, 
1.236773,34.187500,31.224126,1.000001,99.000000,2216.000000,2020282.250000,48686.000000,52932711.250000,48573.875000,54771.250000,0.000042,2020868.797389,0.024099,0.011249,0.011248,2929.294989,2930.540137,435.893492,1.850475,437.743967,0.149279,32.981506,31.117158,0.996994,0.018614,0.000841,0.407115,0.000306,4230.472650,191.193911,0.067852,0.000051,0.043592,0.099676,9907.329371,0.016613,596923.590814,42432.488658,0.071085,6753.334968,95003.264868,95242.993804,221082.811413,15715.736540,598429.853337,221640.686421, 
1.361440,34.200000,31.847460,1.000001,99.000000,2216.000000,2020369.250000,48586.250000,52932993.250000,48570.125000,54772.750000,0.000042,2020953.371564,0.024048,0.011199,0.011198,2929.172402,2930.419097,435.766823,1.850475,437.617297,0.149242,32.832416,30.968064,0.996994,0.018638,0.000866,0.407124,0.000314,4236.009714,196.730974,0.067854,0.000052,0.043581,0.099680,9904.871346,0.016613,596750.860154,42229.178155,0.070765,6720.977122,94975.773951,95213.282535,221018.837094,15640.436354,598243.171781,221571.545104, 
1.481097,34.300000,32.445744,1.000001,99.000000,2216.000000,2020108.625000,48737.875000,52933489.375000,48574.750000,54772.000000,0.000042,2020696.473313,0.024126,0.011277,0.011276,2929.544797,2930.789257,436.127078,1.850475,437.977553,0.149346,33.065645,31.201286,0.996994,0.018681,0.000908,0.407139,0.000330,4245.751221,206.472482,0.067857,0.000055,0.043612,0.099667,9911.774004,0.016611,597242.117352,42547.207632,0.071239,6771.593045,95053.959901,95294.856971,221200.784204,15758.225049,598755.719485,221761.377587, 
1.603596,34.300000,33.058240,1.000001,99.000000,2216.000000,2020020.125000,48543.125000,52933647.125000,48572.875000,54771.125000,0.000042,2020603.310991,0.024031,0.011181,0.011181,2929.679868,2930.927592,436.262263,1.850475,438.112738,0.149385,32.787724,30.923362,0.996994,0.018695,0.000922,0.407144,0.000335,4248.848699,209.569960,0.067857,0.000056,0.043623,0.099663,9914.365680,0.016610,597426.460574,42168.221491,0.070583,6711.275575,95083.299013,95319.856121,221269.059472,15617.859811,598912.793901,221819.553297, 
1.744585,34.400000,33.763184,1.000001,99.000000,2216.000000,2020063.375000,48595.625000,52934000.875000,48574.750000,54772.250000,0.000042,2020647.810428,0.024056,0.011207,0.011206,2929.615349,2930.862178,436.189786,1.850475,438.040261,0.149364,32.861657,30.997291,0.996994,0.018725,0.000953,0.407155,0.000346,4255.794757,216.516018,0.067859,0.000058,0.043617,0.099665,9912.946653,0.016611,597327.628508,42269.032842,0.070764,6727.320187,95067.569413,95305.296763,221232.455003,15655.197349,598821.314681,221785.672104, 
1.882250,34.500000,34.451510,1.000001,99.000000,2216.000000,2019850.125000,48596.375000,52934124.375000,48573.375000,54774.000000,0.000042,2020434.640152,0.024059,0.011210,0.011209,2929.924445,2931.171460,436.496602,1.850475,438.347077,0.149452,32.873660,31.009292,0.996994,0.018736,0.000963,0.407159,0.000350,4258.219758,218.941018,0.067860,0.000058,0.043643,0.099654,9918.843938,0.016609,597746.014456,42285.397752,0.070741,6729.924742,95134.157552,95371.902677,221387.412761,15661.258427,599239.812313,221940.671227, 
2.039411,34.500000,35.237314,1.000001,99.000000,2216.000000,2019948.000000,48612.750000,52934229.250000,48577.125000,54771.250000,0.000042,2020532.880744,0.024066,0.011217,0.011216,2929.781988,2931.028645,436.351694,1.850475,438.202168,0.149410,32.892402,31.028032,0.996994,0.018745,0.000972,0.407163,0.000353,4260.279051,221.000311,0.067860,0.000059,0.043631,0.099659,9916.047799,0.016610,597548.411544,42310.953051,0.070808,6733.991991,95102.708097,95340.818832,221314.226498,15670.723352,599044.506600,221868.335778, 
2.160900,34.500000,35.844762,1.000001,99.000000,2216.000000,2019720.750000,48556.250000,52934582.750000,48572.625000,54771.250000,0.000042,2020304.337815,0.024041,0.011191,0.011191,2930.113414,2931.361204,436.677195,1.850475,438.527669,0.149504,32.822069,30.957693,0.996994,0.018776,0.001003,0.407174,0.000364,4267.220311,227.941571,0.067862,0.000061,0.043658,0.099648,9922.288449,0.016608,597992.276435,42215.036501,0.070595,6718.726410,95173.351332,95410.209561,221478.620902,15635.198704,599480.501753,222029.815464, 
2.281562,34.500000,36.448068,1.000001,99.000000,2216.000000,2019668.250000,48563.750000,52934711.750000,48574.125000,54773.625000,0.000042,2020252.033255,0.024045,0.011196,0.011195,2930.189275,2931.436992,436.750407,1.850475,438.600881,0.149525,32.835636,30.971259,0.996994,0.018787,0.001014,0.407178,0.000368,4269.753347,230.474608,0.067863,0.000061,0.043664,0.099645,9923.688564,0.016608,598092.110997,42233.534665,0.070614,6721.670482,95189.240484,95426.266604,221515.596666,15642.049876,599581.391212,222067.181930, 
2.402556,34.600000,37.053041,1.000001,99.000000,2216.000000,2019595.000000,48664.750000,52934954.000000,48575.750000,54771.250000,0.000042,2020181.234919,0.024096,0.011247,0.011246,2930.291965,2931.538101,436.846678,1.850475,438.697153,0.149553,32.985937,31.121556,0.996994,0.018808,0.001035,0.407185,0.000376,4274.510178,235.231439,0.067864,0.000063,0.043672,0.099642,9925.524652,0.016607,598223.390121,42438.486067,0.070941,6754.289484,95210.134189,95449.411097,221564.218563,15717.957803,599726.812463,222121.041653, 
2.523550,34.600000,37.658012,1.000001,99.000000,2216.000000,2019627.125000,48636.875000,52935153.875000,48574.625000,54772.375000,0.000042,2020212.679310,0.024082,0.011232,0.011232,2930.246355,2931.492917,436.797503,1.850475,438.647978,0.149539,32.943843,31.079459,0.996994,0.018825,0.001052,0.407192,0.000382,4278.434956,239.156217,0.067865,0.000064,0.043668,0.099643,9924.564940,0.016607,598156.333478,42381.080647,0.070853,6745.153135,95199.461801,95438.119313,221539.382769,15696.696536,599655.864039,222094.764459, 
2.648548,34.600000,38.283002,1.000001,99.000000,2216.000000,2019441.375000,48495.375000,52935473.625000,48577.625000,54771.625000,0.000042,2020023.581164,0.024014,0.011165,0.011164,2930.520661,2931.769704,437.067904,1.850475,438.918379,0.149617,32.748016,30.883628,0.996994,0.018853,0.001080,0.407202,0.000392,4284.713664,245.434924,0.067867,0.000065,0.043691,0.099634,9929.745899,0.016606,598525.062038,42114.037573,0.070363,6702.651944,95258.146728,95493.665031,221675.948903,15597.791694,600004.868354,222224.025316, 
2.774039,34.600000,38.910456,1.000001,99.000000,2216.000000,2019495.000000,48581.750000,52935628.250000,48575.000000,54772.875000,0.000042,2020079.266132,0.024056,0.011207,0.011206,2930.439879,2931.687465,436.982577,1.850475,438.833052,0.149592,32.870622,31.006231,0.996994,0.018866,0.001093,0.407206,0.000397,4287.749946,248.471207,0.067868,0.000066,0.043684,0.099637,9928.093852,0.016606,598408.707483,42281.224418,0.070656,6729.260535,95239.628340,95477.064019,221632.854623,15659.712747,599900.561035,222185.392976, 
2.894701,34.650000,39.513768,1.000001,99.000000,2216.000000,2019366.125000,48531.375000,52935571.625000,48578.000000,54772.500000,0.000042,2019949.217470,0.024033,0.011183,0.011183,2930.628547,2931.877075,437.173318,1.850475,439.023793,0.149647,32.804109,30.939719,0.996994,0.018861,0.001088,0.407205,0.000395,4286.638032,247.359293,0.067867,0.000066,0.043700,0.099630,9931.767194,0.016605,598668.808100,42190.526389,0.070474,6714.825507,95281.024606,95517.341523,221729.188185,15626.120885,600153.632255,222279.123057, 
3.019700,34.700000,40.138762,1.000001,99.000000,2216.000000,2019327.500000,48639.000000,52935835.250000,48577.125000,54777.000000,0.000042,2019913.192337,0.024087,0.011237,0.011237,2930.680815,2931.927622,437.218600,1.850475,439.069075,0.149660,32.962293,31.097899,0.996994,0.018884,0.001111,0.407213,0.000404,4291.814707,252.535968,0.067869,0.000067,0.043704,0.099628,9932.620453,0.016605,598730.556720,42406.225805,0.070827,6749.155108,95290.852196,95529.564047,221752.058044,15706.009557,600230.428699,222307.566185, 
3.144856,34.800000,40.764543,1.000001,99.000000,2216.000000,2019403.000000,48382.750000,52936565.750000,48576.000000,54773.500000,0.000042,2019982.516485,0.023959,0.011109,0.011109,2930.580236,2931.831141,437.107530,1.850475,438.958005,0.149627,32.586522,30.722117,0.996994,0.018947,0.001174,0.407236,0.000426,4306.159374,266.880635,0.067873,0.000071,0.043694,0.099632,9930.434396,0.016605,598579.097372,41893.796271,0.069989,6667.599480,95266.746711,95499.790114,221695.961990,15516.220841,600043.353415,222238.279042, 
3.269351,34.800000,41.387015,1.000001,99.000000,2216.000000,2019112.500000,48406.500000,52937079.000000,48578.500000,54775.250000,0.000042,2019692.668922,0.023974,0.011125,0.011124,2931.000806,2932.251600,437.517737,1.850475,439.368212,0.149745,32.635798,30.771386,0.996994,0.018991,0.001219,0.407252,0.000443,4316.238122,276.959383,0.067875,0.000074,0.043728,0.099618,9938.290037,0.016603,599138.470547,41960.980233,0.070036,6678.292131,95355.773647,95589.346444,221903.137240,15541.103790,600606.052877,222446.686251, 
3.390850,35.075000,41.994509,1.000001,99.000000,2216.000000,2019093.375000,48457.625000,52938159.875000,48577.875000,54775.625000,0.000042,2019674.775401,0.024000,0.011150,0.011150,2931.026774,2932.276756,437.521302,1.850475,439.371776,0.149745,32.710994,30.846566,0.996994,0.019085,0.001312,0.407286,0.000476,4337.463849,298.185110,0.067881,0.000079,0.043728,0.099617,9938.285459,0.016603,599143.331390,42063.498670,0.070206,6694.608434,95356.547273,95591.259485,221904.937552,15579.073582,600618.072880,222451.138104, 
3.515507,35.437500,42.617794,1.000001,99.000000,2216.000000,2019008.500000,48386.750000,52939382.750000,48581.625000,54774.875000,0.000042,2019588.225517,0.023966,0.011116,0.011116,2931.152383,2932.403595,437.623708,1.850475,439.474183,0.149774,32.612426,30.747979,0.996994,0.019191,0.001418,0.407324,0.000515,4361.478865,322.200126,0.067887,0.000086,0.043737,0.099613,9940.172128,0.016602,599282.977005,41929.062410,0.069965,6673.212255,95378.772546,95611.934475,221956.658150,15529.282374,600747.977776,222499.251028, 
3.640001,35.950000,43.240267,1.000001,99.000000,2216.000000,2018867.875000,48380.125000,52940989.875000,48584.500000,54778.250000,0.000042,2019447.482160,0.023964,0.011114,0.011114,2931.356667,2932.608118,437.796116,1.850475,439.646591,0.149822,32.609974,30.745503,0.996994,0.019329,0.001557,0.407375,0.000565,4393.041068,353.762328,0.067896,0.000094,0.043751,0.099606,9943.378638,0.016601,599518.079008,41925.685416,0.069932,6672.674791,95416.190162,95649.223384,222043.732966,15528.031635,600982.271083,222586.026327, 
3.764667,36.612500,43.863595,1.000001,99.000000,2216.000000,2018790.500000,48332.000000,52942674.750000,48584.125000,54777.750000,0.000042,2019368.976961,0.023941,0.011091,0.011091,2931.470627,2932.722929,437.877251,1.850475,439.727726,0.149844,32.544030,30.679534,0.996994,0.019475,0.001702,0.407427,0.000618,4426.131688,386.852949,0.067905,0.000103,0.043757,0.099602,9944.824546,0.016600,599628.717054,41835.728196,0.069769,6658.357666,95433.798740,95665.791528,222084.710020,15494.714147,601086.371888,222624.582181, 
3.890157,37.300000,44.491044,1.000001,99.000000,2216.000000,2018763.000000,48287.250000,52944653.500000,48587.250000,54778.500000,0.000042,2019340.414264,0.023919,0.011070,0.011069,2931.512091,2932.765142,437.879904,1.850475,439.730378,0.149843,32.480442,30.615916,0.996994,0.019646,0.001873,0.407490,0.000680,4464.995907,425.717168,0.067915,0.000113,0.043757,0.099600,9944.741483,0.016600,599632.334107,41748.976824,0.069624,6644.550767,95434.374411,95665.405838,222086.049669,15462.584009,601083.948524,222623.684638, 
4.010818,38.125000,45.094351,1.000001,99.000000,2216.000000,2018711.875000,48044.875000,52947034.125000,48587.250000,54782.375000,0.000042,2019283.522510,0.023800,0.010950,0.010950,2931.594684,2932.851672,437.918824,1.850475,439.769299,0.149851,32.131033,30.266471,0.996994,0.019852,0.002079,0.407564,0.000755,4511.756062,472.477323,0.067927,0.000126,0.043759,0.099598,9945.328449,0.016600,599685.407746,41272.460954,0.068824,6568.710971,95442.821336,95668.595205,222105.706572,15286.096650,601103.987923,222631.106638, 
4.136649,39.050000,45.723506,1.000001,99.000000,2216.000000,2018390.250000,48112.000000,52948953.250000,48591.375000,54783.875000,0.000042,2018963.587051,0.023837,0.010987,0.010987,2932.059240,2933.315461,438.344222,1.850475,440.194697,0.149973,32.244798,30.380208,0.996994,0.020018,0.002245,0.407624,0.000815,4549.453671,510.174931,0.067937,0.000136,0.043795,0.099582,9953.375781,0.016597,600265.496048,41427.555797,0.069015,6593.395062,95535.145184,95762.397755,222320.554092,15343.539184,601693.367193,222849.395257, 
4.260806,39.937500,46.344293,1.000001,99.000000,2216.000000,2018275.875000,48013.625000,52951115.375000,48594.750000,54786.625000,0.000042,2018846.902515,0.023789,0.010940,0.010939,2932.228706,2933.486608,438.472105,1.850475,440.322580,0.150008,32.107652,30.243030,0.996994,0.020204,0.002432,0.407692,0.000883,4591.926933,552.648193,0.067949,0.000147,0.043805,0.099576,9955.686876,0.016596,600439.882040,41240.495431,0.068684,6563.623504,95562.899555,95788.041659,222385.141496,15274.257567,601854.492720,222909.071378, 
4.386305,40.762500,46.971785,1.000001,99.000000,2216.000000,2018049.500000,48009.000000,52953340.250000,48597.500000,54787.250000,0.000042,2018620.481550,0.023790,0.010940,0.010940,2932.557603,2933.815794,438.756759,1.850475,440.607234,0.150088,32.112363,30.247707,0.996994,0.020397,0.002624,0.407762,0.000953,4635.635497,596.356758,0.067960,0.000159,0.043828,0.099565,9961.005807,0.016594,600828.046356,41246.873034,0.068650,6564.638530,95624.677775,95849.744281,222528.906058,15276.619642,602242.182035,223052.660013, 
4.506967,41.750000,47.575096,1.000001,99.000000,2216.000000,2018003.625000,47802.625000,52955714.625000,48600.250000,54790.125000,0.000042,2018569.721726,0.023688,0.010839,0.010838,2932.631346,2933.892858,438.786283,1.850475,440.636758,0.150094,31.814740,29.950049,0.996994,0.020602,0.002829,0.407837,0.001027,4682.283989,643.005249,0.067973,0.000171,0.043830,0.099563,9961.411767,0.016594,600868.306015,40840.975365,0.067970,6500.037961,95631.085294,95851.734298,222543.817043,15126.287172,602254.685695,223057.290998, 
4.631958,42.775000,48.200050,1.000001,99.000000,2216.000000,2017823.625000,47720.125000,52958107.875000,48602.875000,54794.625000,0.000042,2018387.820003,0.023649,0.010800,0.010799,2932.895642,2934.158629,439.004120,1.850475,440.854594,0.150154,31.703853,29.839126,0.996994,0.020809,0.003036,0.407912,0.001102,4729.306383,690.027644,0.067985,0.000184,0.043848,0.099554,9965.434207,0.016592,601165.356002,40689.717467,0.067685,6475.964538,95678.362230,95897.273766,222653.835556,15070.265728,602540.818837,223163.266236, 
4.773952,43.812500,48.910019,1.000001,99.000000,2216.000000,2017710.375000,47798.125000,52960969.875000,48601.500000,54793.750000,0.000042,2018276.447402,0.023689,0.010840,0.010839,2933.057485,2934.319350,439.107498,1.850475,440.957973,0.150181,31.822925,29.958155,0.996994,0.021056,0.003284,0.408001,0.001192,4785.542792,746.264053,0.068000,0.000199,0.043856,0.099548,9967.225442,0.016591,601306.326955,40852.029693,0.067939,6501.797311,95700.798437,95921.406316,222706.047020,15130.381368,602692.448240,223219.425274, 
4.898284,44.837500,49.531681,1.000001,99.000000,2216.000000,2017622.875000,47642.125000,52963786.875000,48608.625000,54797.875000,0.000042,2018185.283317,0.023613,0.010764,0.010763,2933.189975,2934.454382,439.186068,1.850475,441.036542,0.150201,31.600506,29.735694,0.996994,0.021300,0.003527,0.408090,0.001281,4840.899290,801.620551,0.068015,0.000213,0.043862,0.099544,9968.542945,0.016591,601413.467023,40548.673812,0.067422,6453.516761,95717.850295,95935.159059,222745.728527,15018.027338,602778.859338,223251.429384, 
5.019279,45.800000,50.136655,1.000001,99.000000,2216.000000,2017307.625000,47598.125000,52966344.625000,48611.000000,54800.125000,0.000042,2017869.082816,0.023595,0.010745,0.010745,2933.649606,2934.915009,439.595409,1.850475,441.445884,0.150317,31.552282,29.687432,0.996994,0.021521,0.003748,0.408170,0.001361,4891.165004,851.886264,0.068028,0.000227,0.043895,0.099528,9976.230102,0.016588,601971.660199,40482.861735,0.067250,6443.042452,95806.689427,96023.093759,222952.466740,14993.652495,603331.369794,223456.062887, 
5.139772,46.625000,50.739119,1.000001,99.000000,2216.000000,2017317.625000,47573.375000,52968345.375000,48614.250000,54803.000000,0.000042,2017878.496378,0.023582,0.010733,0.010733,2933.635921,2934.901702,439.541972,1.850475,441.392447,0.150300,31.515787,29.650906,0.996994,0.021694,0.003921,0.408233,0.001424,4930.486834,891.208095,0.068039,0.000237,0.043890,0.099529,9975.067682,0.016588,601898.791628,40433.053859,0.067176,6435.115288,95795.092043,96010.990873,222925.478381,14975.205133,603255.325056,223427.898169, 
5.265763,47.562500,51.369074,1.000001,99.000000,2216.000000,2017402.375000,47393.875000,52970833.125000,48615.375000,54802.625000,0.000042,2017958.999099,0.023493,0.010643,0.010643,2933.518889,2934.787387,439.377745,1.850475,441.228220,0.150249,31.250513,29.385595,0.996994,0.021909,0.004136,0.408311,0.001502,4979.382951,940.104211,0.068052,0.000250,0.043876,0.099533,9971.744445,0.016589,601674.844933,40071.266051,0.066600,6377.535016,95759.449848,95971.585316,222842.535160,14841.209648,603007.732444,223336.197202, 
5.390429,48.475000,51.992408,1.000001,99.000000,2216.000000,2017124.500000,47487.500000,52972979.750000,48615.500000,54807.000000,0.000042,2017683.402112,0.023542,0.010693,0.010692,2933.919581,2935.186892,439.734168,1.850475,441.584643,0.150350,31.400512,29.535562,0.996994,0.022095,0.004322,0.408378,0.001569,5021.577020,982.298281,0.068063,0.000261,0.043905,0.099519,9978.442111,0.016586,602160.876297,40275.766882,0.066885,6410.082308,95836.804081,96050.935298,223022.546777,14916.950697,603506.303480,223520.853141, 
5.531923,49.512500,52.699874,1.000001,99.000000,2216.000000,2017071.750000,47476.750000,52975605.750000,48619.875000,54808.250000,0.000042,2017630.413738,0.023537,0.010688,0.010688,2933.996633,2935.264163,439.758720,1.850475,441.609194,0.150355,31.387502,29.522513,0.996994,0.022322,0.004549,0.408461,0.001651,5073.197066,1033.918326,0.068077,0.000275,0.043906,0.099516,9978.734370,0.016586,602194.355982,40257.972255,0.066852,6407.250208,95842.132534,96056.062921,223034.946660,14910.360094,603538.521311,223532.785671, 
5.652581,50.387500,53.303164,1.000001,99.000000,2216.000000,2016929.000000,47438.250000,52978028.250000,48617.000000,54812.000000,0.000042,2017486.797628,0.023520,0.010671,0.010670,2934.205492,2935.473761,439.919666,1.850475,441.770141,0.150399,31.338599,29.473573,0.996994,0.022532,0.004759,0.408537,0.001727,5120.820150,1081.541410,0.068089,0.000288,0.043919,0.099509,9981.658859,0.016585,602413.828557,40191.235964,0.066717,6396.628806,95877.062651,96090.207632,223116.232799,14885.642950,603753.059028,223612.244084, 
5.777077,51.287500,53.925646,1.000001,99.000000,2216.000000,2016887.250000,47265.750000,52980383.500000,48621.125000,54811.750000,0.000042,2017441.010373,0.023435,0.010586,0.010585,2934.272085,2935.543072,439.941661,1.850475,441.792136,0.150403,31.089685,29.224624,0.996994,0.022735,0.004963,0.408611,0.001801,5167.124224,1127.845485,0.068102,0.000300,0.043920,0.099507,9981.920292,0.016585,602443.821914,39851.759716,0.066150,6342.599525,95881.836239,96091.389256,223127.341450,14759.911006,603760.483399,223614.993852, 
5.899067,52.100000,54.535598,1.000001,99.000000,2216.000000,2016776.625000,47264.375000,52982523.375000,48625.875000,54816.750000,0.000042,2017330.383524,0.023436,0.010586,0.010586,2934.432996,2935.704112,440.059699,1.850475,441.910174,0.150435,31.093163,29.228070,0.996994,0.022920,0.005148,0.408678,0.001868,5209.196633,1169.917894,0.068113,0.000311,0.043930,0.099502,9984.039893,0.016584,602604.782691,39856.459580,0.066140,6343.347531,95907.453922,96117.000451,223186.956552,14761.651696,603921.403407,223674.593854, 
6.035733,53.100000,55.218924,1.000001,99.000000,2216.000000,2016705.625000,47170.875000,52984901.375000,48631.500000,54820.250000,0.000042,2017257.214476,0.023390,0.010541,0.010540,2934.539432,2935.812060,440.119845,1.850475,441.970320,0.150450,30.960610,29.095481,0.996994,0.023126,0.005353,0.408752,0.001943,5255.953752,1216.675013,0.068125,0.000324,0.043934,0.099498,9985.031844,0.016583,602686.800209,39675.656459,0.065831,6314.571844,95920.507405,96128.130942,223217.333411,14694.687577,603991.338400,223700.495704, 
6.178226,54.062500,55.931393,1.000001,99.000000,2216.000000,2016630.500000,47142.250000,52987501.750000,48630.875000,54821.125000,0.000042,2017181.440839,0.023377,0.010527,0.010527,2934.649666,2935.922808,440.178303,1.850475,442.028778,0.150464,30.922661,29.057493,0.996994,0.023351,0.005578,0.408834,0.002025,5307.086784,1267.808045,0.068139,0.000337,0.043938,0.099494,9985.976065,0.016582,602766.515435,39623.854165,0.065737,6306.327259,95933.194467,96140.249449,223246.857569,14675.501543,604067.481287,223728.696773, 
6.319387,54.925000,56.637195,1.000001,99.000000,2216.000000,2016748.625000,47115.625000,52989670.625000,48636.250000,54823.625000,0.000042,2017298.911554,0.023362,0.010513,0.010512,2934.478776,2935.752211,439.964079,1.850475,441.814554,0.150400,30.878084,29.012883,0.996994,0.023539,0.005766,0.408902,0.002093,5349.737714,1310.458975,0.068150,0.000349,0.043920,0.099500,9981.716122,0.016583,602474.391915,39563.022429,0.065668,6296.645595,95886.701601,96093.221872,223138.663672,14652.971270,603771.998073,223619.258545, 
6.439879,55.762500,57.239655,1.000001,99.000000,2216.000000,2016652.000000,46988.750000,52991740.000000,48637.250000,54829.125000,0.000042,2017199.353493,0.023300,0.010451,0.010451,2934.623606,2935.899078,440.069309,1.850475,441.919784,0.150428,30.698197,28.832966,0.996994,0.023718,0.005945,0.408967,0.002157,5390.434344,1351.155604,0.068161,0.000360,0.043928,0.099495,9983.594394,0.016583,602617.886960,39317.680414,0.065245,6257.598232,95909.539529,96113.460599,223191.809985,14562.103857,603899.161845,223666.356239, 
6.565039,56.625000,57.865455,1.000001,99.000000,2216.000000,2016595.125000,46917.625000,52994015.875000,48641.500000,54827.000000,0.000042,2017140.838343,0.023266,0.010416,0.010416,2934.708736,2935.985348,440.109773,1.850475,441.960248,0.150437,30.597472,28.732206,0.996994,0.023915,0.006142,0.409038,0.002229,5435.194702,1395.915962,0.068173,0.000371,0.043931,0.099493,9984.215345,0.016582,602673.065769,39180.280660,0.065011,6235.730399,95918.321503,96120.802813,223212.246581,14511.215059,603945.294374,223683.442361, 
6.707366,57.400000,58.577091,1.000001,99.000000,2216.000000,2016665.000000,46914.000000,52995853.250000,48641.875000,54829.750000,0.000042,2017210.610130,0.023263,0.010414,0.010413,2934.607230,2935.883827,439.971262,1.850475,441.821737,0.150395,30.588769,28.723475,0.996994,0.024074,0.006301,0.409096,0.002287,5471.332981,1432.054242,0.068183,0.000381,0.043918,0.099496,9981.431194,0.016583,602484.186893,39168.375273,0.065011,6233.835599,95888.260520,96090.682232,223142.291442,14506.805656,603756.041028,223613.348529, 
6.832029,58.237500,59.200405,1.000001,99.000000,2216.000000,2016565.000000,46769.250000,52997473.750000,48645.250000,54829.125000,0.000042,2017107.275772,0.023193,0.010343,0.010343,2934.757567,2936.036458,440.091260,1.850475,441.941735,0.150428,30.382985,28.517667,0.996994,0.024214,0.006441,0.409147,0.002337,5503.207183,1463.928443,0.068191,0.000390,0.043928,0.099491,9983.623435,0.016582,602647.820602,38887.727438,0.064528,6189.169145,95914.303613,96113.783882,223202.896519,14402.862014,603901.193096,223667.108554, 
6.952192,58.950000,59.801223,1.000001,99.000000,2216.000000,2016556.500000,46765.500000,52999155.750000,48640.875000,54830.000000,0.000042,2017098.691111,0.023191,0.010341,0.010341,2934.770057,2936.049013,440.069938,1.850475,441.920412,0.150421,30.377942,28.512598,0.996994,0.024360,0.006587,0.409200,0.002390,5536.292550,1497.013811,0.068200,0.000398,0.043926,0.099491,9983.099084,0.016582,602618.744175,38880.815846,0.064520,6188.069131,95909.675959,96109.095002,223192.127472,14400.302165,603871.731969,223656.197026, 
7.077182,59.775000,60.426173,1.000001,99.000000,2216.000000,2016630.000000,46844.750000,53000639.000000,48647.875000,54833.250000,0.000042,2017174.010219,0.023229,0.010380,0.010380,2934.660476,2935.938159,439.929203,1.850475,441.779678,0.150378,30.489696,28.624331,0.996994,0.024488,0.006715,0.409246,0.002437,5565.469722,1526.190983,0.068208,0.000406,0.043913,0.099494,9980.296431,0.016582,602426.833409,39033.178156,0.064793,6212.318327,95879.132436,96080.179724,223121.049411,14456.732650,603690.051772,223588.908064, 
7.202677,60.487500,61.053647,1.000001,99.000000,2216.000000,2016785.750000,46737.750000,53002178.750000,48643.125000,54836.250000,0.000042,2017327.236389,0.023174,0.010325,0.010325,2934.437574,2935.716720,439.676737,1.850475,441.527212,0.150304,30.326366,28.460977,0.996994,0.024621,0.006849,0.409294,0.002485,5595.759570,1556.480830,0.068216,0.000414,0.043892,0.099502,9975.344854,0.016584,602082.561999,38810.423497,0.064460,6176.865850,95824.339983,96023.214927,222993.541481,14374.230925,603332.131115,223456.344857, 
7.326843,61.337500,61.674475,1.000001,99.000000,2216.000000,2016904.375000,46646.875000,53003760.875000,48645.375000,54834.500000,0.000042,2017443.726313,0.023128,0.010279,0.010278,2934.268135,2935.548530,439.476661,1.850475,441.327136,0.150244,30.188352,28.322940,0.996994,0.024758,0.006985,0.409344,0.002535,5626.884349,1587.605610,0.068224,0.000422,0.043874,0.099508,9971.395474,0.016585,601809.730501,38622.190602,0.064177,6146.907678,95780.917536,95977.959126,222892.492778,14304.515038,603047.780307,223351.029743, 
7.465836,62.137500,62.369440,1.000001,99.000000,2216.000000,2017173.250000,46689.500000,53005351.000000,48645.500000,54837.500000,0.000042,2017713.515325,0.023146,0.010297,0.010296,2933.875793,2935.155279,439.051356,1.850475,440.901831,0.150119,30.237284,28.371847,0.996994,0.024896,0.007123,0.409394,0.002585,5658.167873,1618.889134,0.068232,0.000431,0.043838,0.099521,9963.119920,0.016587,601229.769235,38688.882802,0.064350,6157.522063,95688.613907,95886.526214,222677.692309,14329.215853,602473.289920,223138.255526, 
7.589497,62.837500,62.987747,1.000001,99.000000,2216.000000,2017395.375000,46567.875000,53006438.375000,48647.875000,54839.750000,0.000042,2017932.770449,0.023083,0.010234,0.010234,2933.557018,2934.838104,438.712257,1.850475,440.562731,0.150020,30.049588,28.184135,0.996994,0.024990,0.007217,0.409428,0.002619,5679.561268,1640.282529,0.068238,0.000436,0.043809,0.099532,9956.532480,0.016589,600767.361107,38432.912034,0.063973,6116.783082,95615.019426,95810.474245,222506.430040,14234.411865,601995.440929,222961.274418, 
7.714154,63.537500,63.611032,1.000001,99.000000,2216.000000,2017511.500000,46536.500000,53006927.250000,48643.250000,54840.000000,0.000042,2018048.140770,0.023066,0.010217,0.010217,2933.389309,2934.670746,438.535041,1.850475,440.385516,0.149968,29.998334,28.132874,0.996994,0.025032,0.007260,0.409443,0.002634,5689.179774,1649.901035,0.068241,0.000439,0.043794,0.099537,9953.094700,0.016590,600525.703803,38363.009360,0.063882,6105.657735,95576.558502,95771.381902,222416.927334,14208.521985,601749.816298,222870.302333, 
7.835150,64.275000,64.216009,1.000001,99.000000,2216.000000,2017796.750000,46593.750000,53007273.250000,48650.625000,54842.875000,0.000042,2018334.635745,0.023091,0.010242,0.010242,2932.972925,2934.253222,438.110541,1.850475,439.961015,0.149845,30.067752,28.202287,0.996994,0.025062,0.007290,0.409454,0.002645,5695.987324,1656.708585,0.068242,0.000441,0.043758,0.099552,9944.914612,0.016592,599946.839072,38457.664001,0.064102,6120.722477,95484.429391,95680.402904,222202.532990,14243.579260,601178.177941,222658.584423, 
7.956649,65.087500,64.823504,1.000001,99.000000,2216.000000,2018366.750000,46690.000000,53006817.750000,48647.875000,54845.625000,0.000042,2018906.707504,0.023133,0.010283,0.010283,2932.141846,2933.420134,437.286637,1.850475,439.137112,0.149607,30.179976,28.314517,0.996994,0.025023,0.007250,0.409440,0.002631,5687.025375,1647.746636,0.068240,0.000438,0.043688,0.099580,9929.108312,0.016597,598823.334392,38610.705024,0.064478,6145.079693,95305.618210,95503.522798,221786.420145,14300.261120,600066.806576,222246.965399, 
8.111141,65.962500,65.595965,1.000001,99.000000,2216.000000,2019039.000000,46818.250000,53005151.500000,48645.750000,54842.500000,0.000042,2019581.746811,0.023188,0.010339,0.010339,2931.161786,2932.437478,436.337577,1.850475,438.188052,0.149334,30.333554,28.468120,0.996994,0.024879,0.007106,0.409388,0.002578,5654.242910,1614.964170,0.068231,0.000430,0.043608,0.099613,9910.967537,0.016602,597529.161502,38820.164090,0.064968,6178.416112,95099.644360,95300.132125,221307.096853,14377.838552,598788.864280,221773.653437, 
8.236631,66.712500,66.223417,1.000001,99.000000,2216.000000,2020535.125000,47057.125000,52998162.125000,48636.250000,54837.375000,0.000042,2021083.017684,0.023289,0.010440,0.010440,2928.984504,2930.255105,434.296044,1.850475,436.146519,0.148749,30.607098,28.741769,0.996994,0.024274,0.006501,0.409168,0.002359,5516.747509,1477.468770,0.068195,0.000393,0.043437,0.099687,9872.134395,0.016615,594745.253205,39193.321686,0.065899,6237.805941,94656.571945,94861.882942,220276.019706,14516.045069,596035.261268,220753.800470, 
8.377791,67.550000,66.929215,1.000001,99.000000,2216.000000,2023834.125000,47875.875000,52982314.875000,48612.125000,54826.750000,0.000042,2024400.322298,0.023656,0.010807,0.010806,2924.184893,2925.439668,429.799446,1.850475,431.649921,0.147457,31.629266,29.764176,0.996994,0.022902,0.005130,0.408671,0.001862,5205.097174,1165.818435,0.068112,0.000310,0.043060,0.099850,9786.426714,0.016642,588613.528531,40587.512906,0.068954,6459.698190,93680.678426,93903.126737,218005.010567,15032.412187,590011.213600,218522.671704, 
8.502458,68.287500,67.552551,1.000001,99.000000,2216.000000,2029635.000000,48073.500000,52958989.500000,48580.875000,54812.250000,0.000042,2030204.249485,0.023686,0.010836,0.010836,2915.825263,2917.071445,421.899274,1.850475,423.749749,0.145173,31.625559,29.760818,0.996994,0.020885,0.003112,0.407939,0.001130,4746.629261,707.350522,0.067990,0.000188,0.042393,0.100137,9634.856021,0.016689,577840.567147,40582.934283,0.070232,6458.969480,91966.109728,92192.644095,214015.024869,15030.716401,579263.925682,214542.194697, 
8.627948,68.900000,68.179999,1.000001,99.000000,2216.000000,2041033.500000,48518.750000,52926365.250000,48533.625000,54799.500000,0.000042,2041610.104115,0.023772,0.010922,0.010922,2899.535435,2900.764064,406.244047,1.850475,408.094522,0.140595,31.697780,29.833527,0.996994,0.018066,0.000293,0.406916,0.000106,4105.880387,66.601648,0.067819,0.000018,0.041057,0.100699,9331.031412,0.016783,556492.529635,40682.082621,0.073104,6474.749415,88568.466724,88804.817876,206108.344309,15067.438008,557977.568892,206658.358849, 
8.748446,69.650000,68.782492,1.000001,99.000000,2216.000000,2054479.625000,48011.875000,52886218.375000,48473.625000,54780.625000,0.000042,2055040.551834,0.023369,0.010520,0.010520,2880.585902,2881.809838,388.088353,1.850475,389.938828,0.135224,30.331170,28.467514,0.996994,0.014600,0.003173,0.405656,0.001153,3318.170067,721.108672,0.067609,0.000192,0.039488,0.101363,8974.507706,0.016894,531734.765755,38819.336879,0.073005,6178.284458,84628.149344,84853.372710,196938.802131,14377.532177,533149.887019,197462.921118, 
8.873936,70.312500,69.409943,1.000001,97.000000,2216.000000,2038265.250000,44974.250000,52815121.750000,48412.000000,54701.125000,0.000042,2038761.367233,0.022065,0.009216,0.009216,2844.928599,2846.157134,353.838920,1.850475,355.689395,0.124891,26.243022,24.380415,0.996994,0.008471,0.009301,0.403426,0.003384,1925.321228,2113.957511,0.067238,0.000564,0.035734,0.100562,8121.281486,0.016760,485030.992572,33246.019792,0.068544,5291.264196,77195.018869,77376.148877,179641.108360,12313.340664,486169.066876,180062.617361, 
8.998103,71.025000,70.030775,1.000001,97.000000,2216.000000,2053539.375000,41510.375000,52742566.125000,48327.625000,54637.125000,0.000042,2053958.878826,0.020214,0.007366,0.007366,2823.878599,2825.131524,334.230991,1.850475,336.081466,0.118883,20.819540,18.957992,0.996994,0.002229,0.015543,0.401149,0.005660,506.667697,3532.611042,0.066858,0.000943,0.034015,0.101313,7730.655355,0.016886,458292.907899,25851.807178,0.056409,4114.439641,72939.523896,73055.477274,169738.114037,9574.743399,459021.465037,170007.950014, 
9.119595,71.675000,70.638237,1.000001,97.000000,2216.000000,2068666.250000,38826.500000,52704896.750000,48266.375000,54619.250000,0.000042,2069030.582420,0.018769,0.005921,0.005921,2803.308259,2804.569394,314.399132,1.850475,316.249607,0.112688,16.614222,14.753220,0.996994,0.001007,0.016766,0.399968,0.006842,228.765788,3810.512951,0.066661,0.001140,0.032242,0.102058,7327.775256,0.017010,431249.464439,20118.026759,0.046651,3201.880868,68635.429601,68710.073771,159722.023866,7451.121022,431718.467962,159895.728875, 
9.243753,72.462500,71.259026,1.000001,94.000000,2216.000000,2013287.375000,35651.625000,52688369.875000,48332.750000,54522.000000,0.000042,2013603.012686,0.017708,0.004861,0.004861,2791.386885,2792.653091,302.801979,1.850475,304.652454,0.109018,13.580974,11.720210,0.996994,0.002425,0.015348,0.399449,0.007360,551.189252,3488.089487,0.066575,0.001227,0.030228,0.099324,6869.908043,0.016554,415435.163929,15982.105105,0.038471,2543.629013,66118.507497,66167.417073,153864.875529,5919.298187,415742.472106,153978.693372, 
9.385747,73.187500,71.968996,1.000001,94.000000,2216.000000,2019541.500000,34372.250000,52679178.500000,48309.875000,54525.375000,0.000042,2019833.983721,0.017020,0.004173,0.004173,2782.775756,2784.042724,294.368776,1.850475,296.219251,0.106328,11.622373,9.761742,0.996994,0.003214,0.014559,0.399161,0.007649,730.441710,3308.837029,0.066527,0.001275,0.029482,0.099632,6700.384539,0.016605,403935.341902,13311.465846,0.032954,2118.583911,64288.255426,64323.154335,149605.682186,4930.172536,404154.618383,149686.895697, 
9.506743,73.912500,72.573977,1.000001,94.000000,2216.000000,2023532.250000,33723.250000,52652910.000000,48279.500000,54501.000000,0.000042,2023813.238513,0.016666,0.003819,0.003818,2777.304216,2778.570096,289.401175,1.850475,291.251650,0.104751,10.614898,8.754644,0.996994,0.005467,0.012306,0.398336,0.008473,1242.490722,2796.788017,0.066389,0.001412,0.029044,0.099829,6600.986019,0.016638,397161.340593,11938.150829,0.030059,1900.014211,63210.140488,63238.690012,147096.792812,4421.537344,397340.722688,147163.230625, 
9.631074,74.500000,73.195628,1.000001,94.000000,2216.000000,2026091.625000,33430.375000,52628538.375000,48254.000000,54483.125000,0.000042,2026367.405696,0.016500,0.003653,0.003653,2773.803519,2775.067902,286.365813,1.850475,288.216288,0.103790,10.141858,8.281953,0.996994,0.007556,0.010217,0.397572,0.009238,1717.239048,2322.039691,0.066262,0.001540,0.028778,0.099955,6540.430245,0.016659,393022.211208,11293.572393,0.028735,1797.426448,62551.378108,62577.197485,145563.781929,4182.804590,393184.439265,145623.866395, 
9.752401,75.125000,73.802266,1.000001,94.000000,2216.000000,2027631.750000,33089.250000,52607142.500000,48226.375000,54467.625000,0.000042,2027901.726434,0.016319,0.003472,0.003472,2771.704845,2772.969089,284.675462,1.850475,286.525936,0.103259,9.632809,7.773209,0.996994,0.009389,0.008384,0.396901,0.009909,2133.763617,1905.515122,0.066150,0.001651,0.028631,0.100031,6506.989479,0.016672,390717.185971,10599.830539,0.027129,1687.014090,62184.522238,62207.401670,144710.068878,3925.863163,390860.941794,144763.311776, 
9.873559,75.937500,74.408054,1.000001,94.000000,2216.000000,2026857.250000,32667.250000,52609744.500000,48226.500000,54467.375000,0.000042,2027120.485097,0.016117,0.003270,0.003270,2772.773045,2774.040162,285.696929,1.850475,287.547403,0.103587,9.076145,7.216508,0.996994,0.009166,0.008607,0.396982,0.009827,2083.121981,1956.156758,0.066164,0.001638,0.028722,0.099992,6527.667284,0.016665,392110.095668,9840.693243,0.025097,1566.193732,62406.210526,62425.860627,145225.961358,3644.701201,392233.560992,145271.689256, 
10.031554,76.700000,75.198033,1.000001,94.000000,2216.000000,2026343.375000,32536.625000,52612700.125000,48234.750000,54466.875000,0.000042,2026604.575484,0.016057,0.003210,0.003210,2773.478906,2774.747215,286.347612,1.850475,288.198087,0.103795,8.910895,7.051216,0.996994,0.008913,0.008860,0.397075,0.009734,2025.593577,2013.685162,0.066179,0.001622,0.028779,0.099967,6540.772551,0.016661,392997.390936,9615.294937,0.024467,1530.320506,62547.427842,62566.145882,145554.589235,3561.220347,393114.999941,145598.148126, 
10.156717,77.487500,75.823846,1.000001,94.000000,2216.000000,2025896.750000,32609.500000,52615069.750000,48237.375000,54468.125000,0.000042,2026159.179618,0.016096,0.003249,0.003249,2774.088580,2775.357095,286.912281,1.850475,288.762755,0.103976,9.022537,7.162824,0.996994,0.008710,0.009063,0.397149,0.009660,1979.467787,2059.810953,0.066192,0.001610,0.028829,0.099945,6552.148756,0.016657,393767.393722,9767.487609,0.024805,1554.542703,62669.977494,62689.254918,145839.775453,3617.588003,393888.517442,145884.636090, 
10.298212,78.187500,76.531319,1.000001,94.000000,2216.000000,2025549.750000,32498.000000,52616717.250000,48236.750000,54468.875000,0.000042,2025810.432822,0.016044,0.003197,0.003197,2774.566144,2775.835567,287.359310,1.850475,289.209785,0.104119,8.878915,7.019179,0.996994,0.008569,0.009204,0.397201,0.009608,1947.396738,2091.882001,0.066200,0.001601,0.028869,0.099928,6561.161643,0.016655,394376.978889,9571.608127,0.024270,1523.367540,62766.995910,62785.479406,146065.547737,3545.040047,394493.114211,146108.560819,
