Repository: HiroshanGunawardane/LMPA_Composite

# DMA Composite Material Analysis

MATLAB and Python scripts for processing dynamic mechanical analysis (DMA) data from composite elastomer samples, extracting Young’s modulus, comparing materials across filler concentrations, and fitting simple composite-modulus models.

This repository contains two main analysis pipelines:

1. **MEMS/CERR/Ecoflex pipeline** based on exported `.txt` files in `ss0`, `ss80`, and `ts`
2. **FM/Ecoflex pipeline** based on raw `.csv` files in `DMA_FM`

It also includes downstream scripts for:

- pooled material comparison plots
- statistical testing
- Guth and Tsai model fitting
- thesis/paper-ready summary figures

---

## What this code does

At a high level, the workflow is:

**raw DMA files → exported text/CSV → averaged curves → Young’s modulus summary tables → comparison plots → model fitting/statistics**

More specifically, the code can:

- batch-export DMA files from Universal Analysis using GUI automation
- load DMA stress-strain and temperature-sweep data
- group files by material, concentration, and test type
- average repeated samples onto a common strain or temperature axis
- estimate Young’s modulus from the linear part of room-temperature stress-strain curves
- calculate standard errors across samples
- generate publication-style plots
- fit simple analytical composite models (Guth and Tsai)
- run nonparametric statistical tests across materials/concentrations

---

## Main entry points

### 1) `mems_analysis.m`
Primary script for the **CERR 117 / CERR 158 / Ecoflex 50** dataset.

It:

- reads exported DMA `.txt` files from:
  - `ss0/export`
  - `ss80/export`
  - `ts/export`
- parses filenames to identify:
  - material
  - concentration
  - test type
  - sample number
- applies configured temperature offsets for selected materials
- averages repeated curves
- generates stress-strain and temperature-sweep plots
- calculates room-temperature Young’s modulus from `ss0`
- writes processed results into `output_matlab/`

### 2) `dma_analysis.m`
Primary script for the **FM/Ecoflex** dataset stored as `.csv` files in `DMA_FM/`.

It:

- parses FM filenames
- separates room-temperature stress-strain, elevated-temperature stress-strain, and temperature sweep tests
- calculates Young’s modulus from a configurable strain window
- saves combined plots and summary tables
- writes results into `output_matlab/`

### 3) `compare_E.m`
Combines the processed FM and CERR summary tables and generates cross-material modulus comparisons.

### 4) `FinalCodeFoeThesis.m`
Builds final grouped bar charts and compares experimental data against Guth and Tsai model predictions.

### 5) `StatTest.m` / `stat_test.m`
Runs statistical comparisons on Young’s modulus values.

### 6) `GuthFit*.m`, `TsaiFit*.m`, `GuthModelOptimizationAll.m`, `TsaiModelOptiizationAll.m`
Fits or optimizes parameters for composite modulus models for specific materials or combined datasets.

### 7) `automate_dma.py`
Optional helper script that uses `pyautogui` to automate **Universal Analysis** GUI export steps.

This is useful for bulk-exporting DMA raw files to `.txt`, but it is highly system-specific and usually needs editing before use.

---

## Repository structure

```text
.
├── ss0/
│   └── export/                  # exported room-temperature DMA text files
├── ss80/
│   └── export/                  # exported elevated-temperature DMA text files
├── ts/
│   └── export/                  # exported temperature-sweep DMA text files
├── DMA_FM/                      # FM/Ecoflex raw CSV files
├── output_matlab/               # processed tables and plots
├── output_python/               # previously generated Python-side plots
├── mems_analysis.m              # main MEMS/CERR/Ecoflex analysis
├── dma_analysis.m               # main FM analysis

## Input data expectations

### Expected filename patterns

For CERR materials:

```text
cerr_117_10v_ss0_s1.txt
cerr_158_30v_ts_s2.txt
```

For Ecoflex:

```text
ecoflex_50_ss0_s1.txt
ecoflex_50_ts_s2.txt
```

### File content assumptions

The exported text files are expected to:

- contain a `StartOfData` marker, or at least readable numeric rows after header lines
- have consistent column counts
- follow the column order hard-coded in `mems_analysis.m`

Important columns used by the script are:

- temperature
- storage modulus
- stress
- strain

---

## FM CSV files

`dma_analysis.m` expects `.csv` files in `DMA_FM/` with names similar to:

```text
20240823_fm10v_eco50_ss0room_s3_t2_gyan.csv
20240717_fm40v_eco50_ts30-80_s1_t1_gyan.csv
```

### Required CSV columns

For stress-strain processing, it looks for either:

- `Static Strain Corrected` and `Static Stress Corrected`

or, as a fallback:

- `Static Strain` and `Static Stress`

For temperature sweeps, it looks for:

- `Sample Temperature`
- `Storage Modulus`

---

### Step 3 — Process FM CSV data
In MATLAB:

```matlab
dma_analysis
```

Before running, update the hard-coded paths:

- `dataFolderPath`
- `outputCsvPath`

File: output_matlab_old/ss0_young_modulus_results_OldFormat.csv
Material,Concentration,YoungModulus_MPa,YoungModulus_SE,N_Samples
cerr_117,10v,0.284575111757019,0.000527481804822987,3
cerr_117,20v,0.441142619745161,0.00143233393122221,3
cerr_117,30v,0.629454390399215,0.00236983195688996,4
cerr_117,40v,0.858663975636195,0.00338541656349133,4
cerr_117,50v,1.08294025720246,0.00325852496666044,3
cerr_158,10v,0.20945776159221,5.93686454348643e-05,6
cerr_158,20v,0.312609874942382,0.000319023022891152,4
cerr_158,30v,0.565163488235424,0.000843937564117558,4
cerr_158,40v,0.836770684942111,0.00285984113429319,4
cerr_158,50v,1.00970853236279,0.00346048193292403,3
ecoflex_50,N/A,0.118882147911101,0.000716902123484968,1
