Repository: HiroshanGunawardane/LMPA_Composite

# DMA Composite Material Analysis

MATLAB and Python scripts for processing dynamic mechanical analysis (DMA) data from composite elastomer samples, extracting Young’s modulus, comparing materials across filler concentrations, and fitting simple composite-modulus models.

This repository contains two main analysis pipelines:

1. **MEMS/CERR/Ecoflex pipeline** based on exported `.txt` files in `ss0`, `ss80`, and `ts`
2. **FM/Ecoflex pipeline** based on raw `.csv` files in `DMA_FM`

It also includes downstream scripts for:

- pooled material comparison plots
- statistical testing
- Guth and Tsai model fitting
- thesis/paper-ready summary figures

---

## What this code does

At a high level, the workflow is:

**raw DMA files → exported text/CSV → averaged curves → Young’s modulus summary tables → comparison plots → model fitting/statistics**

More specifically, the code can:

- batch-export DMA files from Universal Analysis using GUI automation
- load DMA stress-strain and temperature-sweep data
- group files by material, concentration, and test type
- average repeated samples onto a common strain or temperature axis
- estimate Young’s modulus from the linear part of room-temperature stress-strain curves
- calculate standard errors across samples
- generate publication-style plots
- fit simple analytical composite models (Guth and Tsai)
- run nonparametric statistical tests across materials/concentrations

---

## Main entry points

### 1) `mems_analysis.m`
Primary script for the **CERR 117 / CERR 158 / Ecoflex 50** dataset.

It:

- reads exported DMA `.txt` files from:
  - `ss0/export`
  - `ss80/export`
  - `ts/export`
- parses filenames to identify:
  - material
  - concentration
  - test type
  - sample number
- applies configured temperature offsets for selected materials
- averages repeated curves
- generates stress-strain and temperature-sweep plots
- calculates room-temperature Young’s modulus from `ss0`
- writes processed results into `output_matlab/`

### 2) `dma_analysis.m`
Primary script for the **FM/Ecoflex** dataset stored as `.csv` files in `DMA_FM/`.

It:

- parses FM filenames
- separates room-temperature stress-strain, elevated-temperature stress-strain, and temperature sweep tests
- calculates Young’s modulus from a configurable strain window
- saves combined plots and summary tables
- writes results into `output_matlab/`

### 3) `compare_E.m`
Combines the processed FM and CERR summary tables and generates cross-material modulus comparisons.

### 4) `FinalCodeFoeThesis.m`
Builds final grouped bar charts and compares experimental data against Guth and Tsai model predictions.

### 5) `StatTest.m` / `stat_test.m`
Runs statistical comparisons on Young’s modulus values.

### 6) `GuthFit*.m`, `TsaiFit*.m`, `GuthModelOptimizationAll.m`, `TsaiModelOptiizationAll.m`
Fits or optimizes parameters for composite modulus models for specific materials or combined datasets.

### 7) `automate_dma.py`
Optional helper script that uses `pyautogui` to automate **Universal Analysis** GUI export steps.

This is useful for bulk-exporting DMA raw files to `.txt`, but it is highly system-specific and usually needs editing before use.

---

## Repository structure

```text
.
├── ss0/
│   └── export/                  # exported room-temperature DMA text files
├── ss80/
│   └── export/                  # exported elevated-temperature DMA text files
├── ts/
│   └── export/                  # exported temperature-sweep DMA text files
├── DMA_FM/                      # FM/Ecoflex raw CSV files
├── output_matlab/               # processed tables and plots
├── output_python/               # previously generated Python-side plots
├── mems_analysis.m              # main MEMS/CERR/Ecoflex analysis
├── dma_analysis.m               # main FM analysis

## Input data expectations

### Expected filename patterns

For CERR materials:

```text
cerr_117_10v_ss0_s1.txt
cerr_158_30v_ts_s2.txt
```

For Ecoflex:

```text
ecoflex_50_ss0_s1.txt
ecoflex_50_ts_s2.txt
```

### File content assumptions

The exported text files are expected to:

- contain a `StartOfData` marker, or at least readable numeric rows after header lines
- have consistent column counts
- follow the column order hard-coded in `mems_analysis.m`

Important columns used by the script are:

- temperature
- storage modulus
- stress
- strain

---

## FM CSV files

`dma_analysis.m` expects `.csv` files in `DMA_FM/` with names similar to:

```text
20240823_fm10v_eco50_ss0room_s3_t2_gyan.csv
20240717_fm40v_eco50_ts30-80_s1_t1_gyan.csv
```

### Required CSV columns

For stress-strain processing, it looks for either:

- `Static Strain Corrected` and `Static Stress Corrected`

or, as a fallback:

- `Static Strain` and `Static Stress`

For temperature sweeps, it looks for:

- `Sample Temperature`
- `Storage Modulus`

---

### Step 3 — Process FM CSV data
In MATLAB:

```matlab
dma_analysis
```

Before running, update the hard-coded paths:

- `dataFolderPath`
- `outputCsvPath`

File: output_matlab/fm_dma.csv
Material,Concentration,YoungModulus_MPa,YoungModulus_SE,N_Samples
fm,Ecoflex 50,0.09142458,0.02037302,3
fm,10v,0.185580735,0.014428128,5
fm,20v,0.256399582,0.055633995,5
fm,30v,0.520983715,0.038996841,10
fm,40v,0.619784266,0.044414609,5
fm,50v,0.794534667,0.075678262,9
fm,0v,0.0914245801903203,0.0203730196529344,3

File: output_matlab/fm_dma_individual_modulus_data.csv
Material,Concentration,SampleFileName,Individual_YoungModulus_MPa
fm,10v,20240822_fm10v_eco50_ss0room_s1_t2_gyan.csv,0.128919247196368
fm,10v,20240823_fm10v_eco50_ss0room_s2_t5_gyan.csv,0.199707727993905
fm,10v,20240823_fm10v_eco50_ss0room_s3_t2_gyan.csv,0.20676080235738
fm,10v,20240823_fm10v_eco50_ss0room_s4_t2_gyan.csv,0.190064374223405
fm,10v,20240823_fm10v_eco50_ss0room_s5_t1_gyan.csv,0.202451521265771
fm,20v,20240822_fm20v_eco50_ss0room_s1_t4_gyan.csv,0.0836061396834284
fm,20v,20240822_fm20v_eco50_ss0room_s2_t2_gyan.csv,0.430864586089668
fm,20v,20240823_fm20v_eco50_ss0room_s3_t1_gyan.csv,0.271313316043382
fm,20v,20240823_fm20v_eco50_ss0room_s4_t1_gyan.csv,0.22313434507087
fm,20v,20240823_fm20v_eco50_ss0room_s5_t2_gyan.csv,0.273079525262797
fm,30v,20240708_fm30v_eco50_ss0room_s1_t4_gyan.csv,0.415004960885754
fm,30v,20240708_fm30v_eco50_ss0room_s2_t1_gyan.csv,0.72379584792605
fm,30v,20240708_fm30v_eco50_ss0room_s2_t2_gyan.csv,0.529985439125552
fm,30v,20240708_fm30v_eco50_ss0room_s3_t2_gyan.csv,0.582296807622135
fm,30v,20240708_fm30v_eco50_ss0room_s3_t3_gyan.csv,0.612938289922447
fm,30v,20240708_fm30v_eco50_ss0room_s4_t1_gyan.csv,0.565371548996541
fm,30v,20240715_fm30v_eco50_ss0room_s5_t1_gyan.csv,0.356980556835889
fm,30v,20240715_fm30v_eco50_ss0room_s6_t1_gyan.csv,0.400869334017835
fm,30v,20240809_fm30v_eco50_ss0room_s7_t1_gyan.csv,0.631141160735381
fm,30v,20240809_fm30v_eco50_ss0room_s8_t1_gyan.csv,0.391453207886707
fm,40v,20240715_fm40v_eco50_ss0room_s1_t1_gyan.csv,0.728043591102072
fm,40v,20240715_fm40v_eco50_ss0room_s2_t1_gyan.csv,0.684907226478368
fm,40v,20240715_fm40v_eco50_ss0room_s3_t1_gyan.csv,0.577228802635007
fm,40v,20240809_fm40v_eco50_ss0room_s4_t2_gyan.csv,0.473366928293836
fm,40v,20240809_fm40v_eco50_ss0room_s5_t1_gyan.csv,0.635374782861923
fm,50v,20240716_fm50v_eco50_ss0room_s1_t1_gyan.csv,0.596073984691213
fm,50v,20240716_fm50v_eco50_ss0room_s1_t2_gyan.csv,0.702690677791713
fm,50v,20240716_fm50v_eco50_ss0room_s2_t1_gyan_l6.csv,0.537389930977663
fm,50v,20240717_fm50v_eco50_ss0room_s3_t1_gyan.csv,1.32391191820722
fm,50v,20240718_fm50v_eco50_ss0room_s4_t1_gyan.csv,0.886928617385469
fm,50v,20240718_fm50v_eco50_ss0room_s5_t1_gyan.csv,0.824470685260551
fm,50v,20240718_fm50v_eco50_ss0room_s5_t3_gyan.csv,0.81547816157849
fm,50v,20240822_fm50v_eco50_ss0room_s4_t1_gyan.csv,0.716709338050269
fm,50v,20240822_fm50v_eco50_ss0room_s5_t1_gyan.csv,0.747158686323743

File: output_matlab/ss0_individual_modulus_data.csv
Material,Concentration,SampleID,Individual_YoungModulus_MPa,R_Squared
cerr_117,10v,s1.001,0.218478187053959,0.995793486399668
cerr_117,10v,s2.001,0.211077996087064,0.993511111819197
cerr_117,10v,s3.001,0.202264302504213,0.994338420551185
cerr_117,20v,s1.001,0.370545265027332,0.997274717690617
cerr_117,20v,s2.001,0.276703204222236,0.993864861015428
cerr_117,20v,s3.001,0.341352223169749,0.994778766845861
cerr_117,30v,s1.001,0.384229353160668,0.991849786236146
cerr_117,30v,s3.001,0.370145245616348,0.989195059115967
cerr_117,30v,s4.001,0.404916286059463,0.993576303696689
cerr_117,30v,s5.001,0.40694319460802,0.9937920747141
cerr_117,40v,s10.001,0.584186669216255,0.998718770158037
cerr_117,40v,s12.001,0.596584945126551,0.982804543064526
cerr_117,40v,s3.001,0.559806379332915,0.996315099767759
cerr_117,40v,s4.001,0.54150289775275,0.999832725452394
cerr_117,50v,s13.001,0.691215062841635,0.993962532167438
cerr_117,50v,s14.001,0.767769544502909,0.9954682869977
cerr_117,50v,s2.001,0.683552032654634,0.988969666278529
cerr_158,10v,s1.002,0.183851788737869,0.996922404180705
cerr_158,10v,s2.001,0.214207496451887,0.999593476690509
cerr_158,10v,s3.001,0.190754351903825,0.999822095990386
cerr_158,10v,s6.001,0.191754549629573,0.997087397815282
cerr_158,10v,s7.001,0.25836872855723,0.999469724818653
cerr_158,10v,s7.004,0.228879558935767,0.999700590482765
cerr_158,20v,s2.001,0.232021910382951,0.997960387408448
cerr_158,20v,s3.001,0.261654433840821,0.996619136995626
cerr_158,20v,s4.001,0.2442244785768,0.998255974380888
cerr_158,20v,s5.001,0.252489343510037,0.997167457860803
cerr_158,30v,s1.001,0.449070176029144,0.996694001464545
cerr_158,30v,s5.001,0.482089360928928,0.997243117447211
cerr_158,30v,s9.001,0.396952816375553,0.997911731186674
cerr_158,30v,s9.002,0.473858954768712,0.997389972868505
cerr_158,40v,s1.001,0.552195471462523,0.997030035250924
cerr_158,40v,s2.001,0.498660125224209,0.992150795026408
cerr_158,40v,s3.001,0.567874876921818,0.992837439941754
cerr_158,40v,s4.001,0.5838488808134,0.99675237783493
cerr_158,50v,s1.003,0.597726316144656,0.988855105403803
cerr_158,50v,s3.002,0.662369435245195,0.99733159575242
cerr_158,50v,s4.003,0.656812912519226,0.995805953629307
ecoflex_50,N/A,s10.001,0.176068807295491,0.997903059726523

File: output_matlab/ss0_young_modulus_results.csv
Material,Concentration,YoungModulus_MPa,YoungModulus_SE,N_Samples
cerr_117,10v,0.210606828548412,0.00468647032016017,3
cerr_117,20v,0.329533564139772,0.0277269040223087,3
cerr_117,30v,0.391558519861125,0.00879091924128873,4
cerr_117,40v,0.570520222857118,0.0123252217773946,4
cerr_117,50v,0.714178879999726,0.0268864897878176,3
cerr_158,10v,0.211302745702692,0.0116769176556716,6
cerr_158,20v,0.247597541577652,0.00629486422520426,4
cerr_158,30v,0.450492827025584,0.0191765341773838,4
cerr_158,40v,0.550644838605487,0.0184936870465708,4
cerr_158,50v,0.638969554636359,0.0206839090209729,3
ecoflex_50,N/A,0.176068807295491,NaN,1
